Repository: abhinav-pandey29/Projects

PROJECT TITLE: 
Machine Learning Assisted Discovery of High Performing Copper Alloys

-----------------------------------------------------------------------------------

Description
-----------------------------------------------------------------------------------
"InverseModel.py" takes desired value of Tensile Strength or Thermal Conductivity as input. 
 
It returns a comma-seperated values (csv) file called results.py containing the percentage composition by mass) of copper alloys that can be good potential candidates and others which are already known to have those values. 

Careful! If the program is run in the same directory without renaming the results file, it will unfortunately be overwritten by the results of the new query.

The composition columns are named as the chemical symbols of elements (as present in the periodic table). We also provide a score to each alloy viz. 'Confidence Percentage' which accounts for the possibility of error for a given alloy. 100% confidence is given to those copper alloys who's properties are already known.

-----------------------------------------------------------------------------------
-----------------------------------------------------------------------------------

File: Copper Alloy Discovery using AI/Reverse modelling/Copper alloy data set - Book2 (version 1).csv (part 1 of 2)
Name,Form,Temper,Temper Code,Tensile Strength,Thermal ConductivityBtu/ sq ft/ ft hr/ °F at 68°F,Cu(1.2.3,Pb,Zn,Fe,P,Ag,As,O,Sb,Te,Ni,Bi,Cd,sn,S,Mn,Zr,Mg,Co,Al
C10100 Oxygen-Free-Electronic,Flat Products,1/2 Hard,H02,42  ,226,99.99,0.0005,0.0001,0.001,0.0003,0.0025,0.0005,0.0005,0.0004,0.0002,0,0,0,0,0,0,0,0,0,0
C10100 Oxygen-Free-Electronic,Flat Products,1/4 Hard,H01,38,226,99.99,0.0005,0.0001,0.001,0.0003,0.0025,0.0005,0.0005,0.0004,0.0002,0,0,0,0,0,0,0,0,0,0
C10100 Oxygen-Free-Electronic,Flat Products,1/4 Hard,H01,38,226,99.99,0.0005,0.0001,0.001,0.0003,0.0025,0.0005,0.0005,0.0004,0.0002,0,0,0,0,0,0,0,0,0,0
C10100 Oxygen-Free-Electronic,Flat Products,1/8 Hard,H00,36,226,99.99,0.0005,0.0001,0.001,0.0003,0.0025,0.0005,0.0005,0.0004,0.0002,0,0,0,0,0,0,0,0,0,0
C10100 Oxygen-Free-Electronic,Flat Products,1/8 Hard,H00,36,226,99.99,0.0005,0.0001,0.001,0.0003,0.0025,0.0005,0.0005,0.0004,0.0002,0,0,0,0,0,0,0,0,0,0
C10100 Oxygen-Free-Electronic,Flat Products,As Hot Rolled,M20,34,226,99.99,0.0005,0.0001,0.001,0.0003,0.0025,0.0005,0.0005,0.0004,0.0002,0,0,0,0,0,0,0,0,0,0
C10100 Oxygen-Free-Electronic,Flat Products,As Hot Rolled,M20,32,226,99.99,0.0005,0.0001,0.001,0.0003,0.0025,0.0005,0.0005,0.0004,0.0002,0,0,0,0,0,0,0,0,0,0
C10100 Oxygen-Free-Electronic,Flat Products,Extra Spring,H10,57,226,99.99,0.0005,0.0001,0.001,0.0003,0.0025,0.0005,0.0005,0.0004,0.0002,0,0,0,0,0,0,0,0,0,0
C10100 Oxygen-Free-Electronic,Flat Products,Hard,H04,50,226,99.99,0.0005,0.0001,0.001,0.0003,0.0025,0.0005,0.0005,0.0004,0.0002,0,0,0,0,0,0,0,0,0,0
C10100 Oxygen-Free-Electronic,Flat Products,Nominal Grain Size 0.025 mm,OS025,34,226,99.99,0.0005,0.0001,0.001,0.0003,0.0025,0.0005,0.0005,0.0004,0.0002,0,0,0,0,0,0,0,0,0,0
C10100 Oxygen-Free-Electronic,Flat Products,Nominal Grain Size 0.050 mm,OS050,32,226,99.99,0.0005,0.0001,0.001,0.0003,0.0025,0.0005,0.0005,0.0004,0.0002,0,0,0,0,0,0,0,0,0,0
C10100 Oxygen-Free-Electronic,Flat Products,Spring,H08,55,226,99.99,0.0005,0.0001,0.001,0.0003,0.0025,0.0005,0.0005,0.0004,0.0002,0,0,0,0,0,0,0,0,0,0
C10100 Oxygen-Free-Electronic,Rod,As Hot Rolled,M20,32,226,99.99,0.0005,0.0001,0.001,0.0003,0.0025,0.0005,0.0005,0.0004,0.0002,0,0,0,0,0,0,0,0,0,0
C10100 Oxygen-Free-Electronic,Rod,Hard,H04,55,226,99.99,0.0005,0.0001,0.001,0.0003,0.0025,0.0005,0.0005,0.0004,0.0002,0,0,0,0,0,0,0,0,0,0
C10100 Oxygen-Free-Electronic,Rod,Hard,H04,45,226,99.99,0.0005,0.0001,0.001,0.0003,0.0025,0.0005,0.0005,0.0004,0.0002,0,0,0,0,0,0,0,0,0,0
C10100 Oxygen-Free-Electronic,Rod,Hard,H04,48,226,99.99,0.0005,0.0001,0.001,0.0003,0.0025,0.0005,0.0005,0.0004,0.0002,0,0,0,0,0,0,0,0,0,0
C10100 Oxygen-Free-Electronic,Rod,Nominal Grain Size 0.050 mm,OS050,32,226,99.99,0.0005,0.0001,0.001,0.0003,0.0025,0.0005,0.0005,0.0004,0.0002,0,0,0,0,0,0,0,0,0,0
C10100 Oxygen-Free-Electronic,Shapes,As Hot Extruded,M30,32,226,99.99,0.0005,0.0001,0.001,0.0003,0.0025,0.0005,0.0005,0.0004,0.0002,0,0,0,0,0,0,0,0,0,0
C10100 Oxygen-Free-Electronic,Shapes,As Hot Rolled,M20,32,226,99.99,0.0005,0.0001,0.001,0.0003,0.0025,0.0005,0.0005,0.0004,0.0002,0,0,0,0,0,0,0,0,0,0
C10100 Oxygen-Free-Electronic,Shapes,Hard,H04,40,226,99.99,0.0005,0.0001,0.001,0.0003,0.0025,0.0005,0.0005,0.0004,0.0002,0,0,0,0,0,0,0,0,0,0
C10100 Oxygen-Free-Electronic,Shapes,Nominal Grain Size 0.050 mm,OS050,32,226,99.99,0.0005,0.0001,0.001,0.0003,0.0025,0.0005,0.0005,0.0004,0.0002,0,0,0,0,0,0,0,0,0,0
C10100 Oxygen-Free-Electronic,Tube,Hard Drawn,H80,55,226,99.99,0.0005,0.0001,0.001,0.0003,0.0025,0.0005,0.0005,0.0004,0.0002,0,0,0,0,0,0,0,0,0,0
C10100 Oxygen-Free-Electronic,Tube,"Light Drawn, Light Cold Rolled",H55,40,226,99.99,0.0005,0.0001,0.001,0.0003,0.0025,0.0005,0.0005,0.0004,0.0002,0,0,0,0,0,0,0,0,0,0
C10100 Oxygen-Free-Electronic,Tube,Nominal Grain Size 0.025 mm,OS025,34,226,99.99,0.0005,0.0001,0.001,0.0003,0.0025,0.0005,0.0005,0.0004,0.0002,0,0,0,0,0,0,0,0,0,0
C10100 Oxygen-Free-Electronic,Tube,Nominal Grain Size 0.050 mm,OS050,32,226,99.99,0.0005,0.0001,0.001,0.0003,0.0025,0.0005,0.0005,0.0004,0.0002,0,0,0,0,0,0,0,0,0,0
C10100 Oxygen-Free-Electronic,Wire,Hard,H04,55,226,99.99,0.0005,0.0001,0.001,0.0003,0.0025,0.0005,0.0005,0.0004,0.0002,0,0,0,0,0,0,0,0,0,0
C10100 Oxygen-Free-Electronic,Wire,Nominal Grain Size 0.050 mm,OS050,35,226,99.99,0.0005,0.0001,0.001,0.0003,0.0025,0.0005,0.0005,0.0004,0.0002,0,0,0,0,0,0,0,0,0,0
C10100 Oxygen-Free-Electronic,Wire,Spring,H08,66,226,99.99,0.0005,0.0001,0.001,0.0003,0.0025,0.0005,0.0005,0.0004,0.0002,0,0,0,0,0,0,0,0,0,0
C10200 Oxygen-Free,Flat Products,1/2 Hard,H02,42,226,99.95,0,0,0,0,0,0,0.001,0,0,0,0,0,0,0,0,0,0,0,0
C10200 Oxygen-Free,Flat Products,1/4 Hard,H01,38,226,99.95,0,0,0,0,0,0,0.001,0,0,0,0,0,0,0,0,0,0,0,0
C10200 Oxygen-Free,Flat Products,1/4 Hard,H01,38,226,99.95,0,0,0,0,0,0,0.001,0,0,0,0,0,0,0,0,0,0,0,0
C10200 Oxygen-Free,Flat Products,1/8 Hard,H00,36,226,99.95,0,0,0,0,0,0,0.001,0,0,0,0,0,0,0,0,0,0,0,0
C10200 Oxygen-Free,Flat Products,1/8 Hard,H00,36,226,99.95,0,0,0,0,0,0,0.001,0,0,0,0,0,0,0,0,0,0,0,0
C10200 Oxygen-Free,Flat Products,As Hot Rolled,M20,34,226,99.95,0,0,0,0,0,0,0.001,0,0,0,0,0,0,0,0,0,0,0,0
C10200 Oxygen-Free,Flat Products,As Hot Rolled,M20,32,226,99.95,0,0,0,0,0,0,0.001,0,0,0,0,0,0,0,0,0,0,0,0
C10200 Oxygen-Free,Flat Products,Extra Spring,H10,57,226,99.95,0,0,0,0,0,0,0.001,0,0,0,0,0,0,0,0,0,0,0,0
C10200 Oxygen-Free,Flat Products,Hard,H04,50,226,99.95,0,0,0,0,0,0,0.001,0,0,0,0,0,0,0,0,0,0,0,0
C10200 Oxygen-Free,Flat Products,Hard,H04,50,226,99.95,0,0,0,0,0,0,0.001,0,0,0,0,0,0,0,0,0,0,0,0
C10200 Oxygen-Free,Flat Products,Hard,H04,45,226,99.95,0,0,0,0,0,0,0.001,0,0,0,0,0,0,0,0,0,0,0,0
C10200 Oxygen-Free,Flat Products,Nominal Grain Size 0.025 mm,OS025,34,226,99.95,0,0,0,0,0,0,0.001,0,0,0,0,0,0,0,0,0,0,0,0
C10200 Oxygen-Free,Flat Products,Nominal Grain Size 0.050 mm,OS050,32,226,99.95,0,0,0,0,0,0,0.001,0,0,0,0,0,0,0,0,0,0,0,0
C10200 Oxygen-Free,Flat Products,Nominal Grain Size 0.050 mm,OS050,32,226,99.95,0,0,0,0,0,0,0.001,0,0,0,0,0,0,0,0,0,0,0,0
C10200 Oxygen-Free,Flat Products,Spring,H08,55,226,99.95,0,0,0,0,0,0,0.001,0,0,0,0,0,0,0,0,0,0,0,0
C10200 Oxygen-Free,Rod,As Hot Rolled,M20,32,226,99.95,0,0,0,0,0,0,0.001,0,0,0,0,0,0,0,0,0,0,0,0
C10200 Oxygen-Free,Rod,Hard,H04,55,226,99.95,0,0,0,0,0,0,0.001,0,0,0,0,0,0,0,0,0,0,0,0
C10200 Oxygen-Free,Rod,Hard,H04,48,226,99.95,0,0,0,0,0,0,0.001,0,0,0,0,0,0,0,0,0,0,0,0
C10200 Oxygen-Free,Rod,Hard,H04,45,226,99.95,0,0,0,0,0,0,0.001,0,0,0,0,0,0,0,0,0,0,0,0
C10200 Oxygen-Free,Rod,Nominal Grain Size 0.050 mm,OS050,32,226,99.95,0,0,0,0,0,0,0.001,0,0,0,0,0,0,0,0,0,0,0,0
C10200 Oxygen-Free,Shapes,As Hot Extruded,M30,32,226,99.95,0,0,0,0,0,0,0.001,0,0,0,0,0,0,0,0,0,0,0,0
C10200 Oxygen-Free,Shapes,As Hot Rolled,M20,32,226,99.95,0,0,0,0,0,0,0.001,0,0,0,0,0,0,0,0,0,0,0,0
C10200 Oxygen-Free,Shapes,Hard,H04,40,226,99.95,0,0,0,0,0,0,0.001,0,0,0,0,0,0,0,0,0,0,0,0
C10200 Oxygen-Free,Shapes,Nominal Grain Size 0.050 mm,OS050,32,226,99.95,0,0,0,0,0,0,0.001,0,0,0,0,0,0,0,0,0,0,0,0
C10200 Oxygen-Free,Tube,Hard Drawn,H80,55,226,99.95,0,0,0,0,0,0,0.001,0,0,0,0,0,0,0,0,0,0,0,0
C10200 Oxygen-Free,Tube,"Light Drawn, Light Cold Rolled",H55,40,226,99.95,0,0,0,0,0,0,0.001,0,0,0,0,0,0,0,0,0,0,0,0
C10200 Oxygen-Free,Tube,Nominal Grain Size 0.025 mm,OS025,34,226,99.95,0,0,0,0,0,0,0.001,0,0,0,0,0,0,0,0,0,0,0,0
C10200 Oxygen-Free,Tube,Nominal Grain Size 0.050 mm,OS050,32,226,99.95,0,0,0,0,0,0,0.001,0,0,0,0,0,0,0,0,0,0,0,0
C10200 Oxygen-Free,Wire,Hard,H04,55,226,99.95,0,0,0,0,0,0,0.001,0,0,0,0,0,0,0,0,0,0,0,0
C10200 Oxygen-Free,Wire,Nominal Grain Size 0.050 mm,OS050,35,226,99.95,0,0,0,0,0,0,0.001,0,0,0,0,0,0,0,0,0,0,0,0
C10200 Oxygen-Free,Wire,Spring,H08,66,226,99.95,0,0,0,0,0,0,0.001,0,0,0,0,0,0,0,0,0,0,0,0
C10300       Oxygen-Free Copper,Flat Products,1/2 Hard,H02,42  ,223,99.95,0,0,0,0.003,0,0,0,0,0,0,0,0,0,0,0,0,0,0,0
C10300       Oxygen-Free Copper,Flat Products,1/4 Hard,H01,38,223,99.95,0,0,0,0.003,0,0,0,0,0,0,0,0,0,0,0,0,0,0,0
C10300       Oxygen-Free Copper,Flat Products,1/8 Hard,H00,36,223,99.95,0,0,0,0.003,0,0,0,0,0,0,0,0,0,0,0,0,0,0,0
C10300       Oxygen-Free Copper,Flat Products,1/8 Hard,H00,36,223,99.95,0,0,0,0.003,0,0,0,0,0,0,0,0,0,0,0,0,0,0,0
C10300       Oxygen-Free Copper,Flat Products,As Hot Rolled,M20,32,223,99.95,0,0,0,0.003,0,0,0,0,0,0,0,0,0,0,0,0,0,0,0
C10300       Oxygen-Free Copper,Flat Products,Hard,H04,45,223,99.95,0,0,0,0.003,0,0,0,0,0,0,0,0,0,0,0,0,0,0,0
C10300       Oxygen-Free Copper,Flat Products,Hard,H04,50,223,99.95,0,0,0,0.003,0,0,0,0,0,0,0,0,0,0,0,0,0,0,0
C10300       Oxygen-Free Copper,Flat Products,Hard,H04,50,223,99.95,0,0,0,0.003,0,0,0,0,0,0,0,0,0,0,0,0,0,0,0
C10300       Oxygen-Free Copper,Flat Products,Hard,H04,45,223,99.95,0,0,0,0.003,0,0,0,0,0,0,0,0,0,0,0,0,0,0,0
C10300       Oxygen-Free Copper,Flat Products,Nominal Grain Size 0.025 mm,OS025,43,223,99.95,0,0,0,0.003,0,0,0,0,0,0,0,0,0,0,0,0,0,0,0
C10300       Oxygen-Free Copper,Flat Products,Nominal Grain Size 0.050 mm,OS050,32,223,99.95,0,0,0,0.003,0,0,0,0,0,0,0,0,0,0,0,0,0,0,0
C10300       Oxygen-Free Copper,Flat Products,Nominal Grain Size 0.050 mm,OS050,32,223,99.95,0,0,0,0.003,0,0,0,0,0,0,0,0,0,0,0,0,0,0,0
C10300       Oxygen-Free Copper,Pipe,Hard,H04,50,223,99.95,0,0,0,0.003,0,0,0,0,0,0,0,0,0,0,0,0,0,0,0
C10300       Oxygen-Free Copper,Rod,Hard,H04,48,223,99.95,0,0,0,0.003,0,0,0,0,0,0,0,0,0,0,0,0,0,0,0
C10300       Oxygen-Free Copper,Rod,Hard,H04,55,223,99.95,0,0,0,0.003,0,0,0,0,0,0,0,0,0,0,0,0,0,0,0
C10300       Oxygen-Free Copper,Rod,Hard,H04,45,223,99.95,0,0,0,0.003,0,0,0,0,0,0,0,0,0,0,0,0,0,0,0
C10300       Oxygen-Free Copper,Shapes,Hard,H04,40,223,99.95,0,0,0,0.003,0,0,0,0,0,0,0,0,0,0,0,0,0,0,0
C10300       Oxygen-Free Copper,Shapes,Nominal Grain Size 0.050 mm,OS050,32,223,99.95,0,0,0,0.003,0,0,0,0,0,0,0,0,0,0,0,0,0,0,0
C10300       Oxygen-Free Copper,Tube,Hard Drawn,H80,55,223,99.95,0,0,0,0.003,0,0,0,0,0,0,0,0,0,0,0,0,0,0,0
C10300       Oxygen-Free Copper,Tube,Hard Drawn,H80,55,223,99.95,0,0,0,0.003,0,0,0,0,0,0,0,0,0,0,0,0,0,0,0
C10300       Oxygen-Free Copper,Tube,"Light Drawn, Light Cold Rolled",H55,40,223,99.95,0,0,0,0.003,0,0,0,0,0,0,0,0,0,0,0,0,0,0,0
C10300       Oxygen-Free Copper,Tube,Nominal Grain Size 0.025 mm,OS025,34,223,99.95,0,0,0,0.003,0,0,0,0,0,0,0,0,0,0,0,0,0,0,0
C10300       Oxygen-Free Copper,Tube,Nominal Grain Size 0.050 mm,OS050,32,223,99.95,0,0,0,0.003,0,0,0,0,0,0,0,0,0,0,0,0,0,0,0
C10400    Oxygen-Free with Ag,Flat Products,1/2 Hard,H02,42,224,99.95,0,0,0,0,0.027,0,0.001,0,0,0,0,0,0,0,0,0,0,0,0
C10400    Oxygen-Free with Ag,Flat Products,1/4 Hard,H01,38,224,99.95,0,0,0,0,0.027,0,0.001,0,0,0,0,0,0,0,0,0,0,0,0
C10400    Oxygen-Free with Ag,Flat Products,1/4 Hard,H01,38,224,99.95,0,0,0,0,0.027,0,0.001,0,0,0,0,0,0,0,0,0,0,0,0
C10400    Oxygen-Free with Ag,Flat Products,1/8 Hard,H00,36,224,99.95,0,0,0,0,0.027,0,0.001,0,0,0,0,0,0,0,0,0,0,0,0
C10400    Oxygen-Free with Ag,Flat Products,1/8 Hard,H00,36,224,99.95,0,0,0,0,0.027,0,0.001,0,0,0,0,0,0,0,0,0,0,0,0
C10400    Oxygen-Free with Ag,Flat Products,As Hot Rolled,M20,34,224,99.95,0,0,0,0,0.027,0,0.001,0,0,0,0,0,0,0,0,0,0,0,0
C10400    Oxygen-Free with Ag,Flat Products,As Hot Rolled,M20,32,224,99.95,0,0,0,0,0.027,0,0.001,0,0,0,0,0,0,0,0,0,0,0,0
C10400    Oxygen-Free with Ag,Flat Products,Extra Spring,H10,57,224,99.95,0,0,0,0,0.027,0,0.001,0,0,0,0,0,0,0,0,0,0,0,0
C10400    Oxygen-Free with Ag,Flat Products,Hard,H04,50,224,99.95,0,0,0,0,0.027,0,0.001,0,0,0,0,0,0,0,0,0,0,0,0
C10400    Oxygen-Free with Ag,Flat Products,Hard,H04,45,224,99.95,0,0,0,0,0.027,0,0.001,0,0,0,0,0,0,0,0,0,0,0,0
C10400    Oxygen-Free with Ag,Flat Products,Hard,H04,50,224,99.95,0,0,0,0,0.027,0,0.001,0,0,0,0,0,0,0,0,0,0,0,0
C10400    Oxygen-Free with Ag,Flat Products,Nominal Grain Size 0.025 mm,OS025,34,224,99.95,0,0,0,0,0.027,0,0.001,0,0,0,0,0,0,0,0,0,0,0,0
C10400    Oxygen-Free with Ag,Flat Products,Nominal Grain Size 0.050 mm,OS050,32,224,99.95,0,0,0,0,0.027,0,0.001,0,0,0,0,0,0,0,0,0,0,0,0
C10400    Oxygen-Free with Ag,Flat Products,Spring,H08,55,224,99.95,0,0,0,0,0.027,0,0.001,0,0,0,0,0,0,0,0,0,0,0,0
C10400    Oxygen-Free with Ag,Rod,As Hot Rolled,M20,32,224,99.95,0,0,0,0,0.027,0,0.001,0,0,0,0,0,0,0,0,0,0,0,0
C10400    Oxygen-Free with Ag,Rod,Hard,H04,55,224,99.95,0,0,0,0,0.027,0,0.001,0,0,0,0,0,0,0,0,0,0,0,0
C10400    Oxygen-Free with Ag,Rod,Hard,H04,48,224,99.95,0,0,0,0,0.027,0,0.001,0,0,0,0,0,0,0,0,0,0,0,0
C10400    Oxygen-Free with Ag,Rod,Hard,H04,45,224,99.95,0,0,0,0,0.027,0,0.001,0,0,0,0,0,0,0,0,0,0,0,0
C10400    Oxygen-Free with Ag,Rod,Nominal Grain Size 0.050 mm,OS050,32,224,99.95,0,0,0,0,0.027,0,0.001,0,0,0,0,0,0,0,0,0,0,0,0
C10400    Oxygen-Free with Ag,Shapes,As Hot Extruded,M30,32,224,99.95,0,0,0,0,0.027,0,0.001,0,0,0,0,0,0,0,0,0,0,0,0
C10400    Oxygen-Free with Ag,Shapes,As Hot Rolled,M20,32,224,99.95,0,0,0,0,0.027,0,0.001,0,0,0,0,0,0,0,0,0,0,0,0
C10400    Oxygen-Free with Ag,Shapes,Hard,H04,40,224,99.95,0,0,0,0,0.027,0,0.001,0,0,0,0,0,0,0,0,0,0,0,0
C10400    Oxygen-Free with Ag,Shapes,Nominal Grain Size 0.050 mm,OS050,32,224,99.95,0,0,0,0,0.027,0,0.001,0,0,0,0,0,0,0,0,0,0,0,0
C10400    Oxygen-Free with Ag,Tube,Hard Drawn,H80,55,224,99.95,0,0,0,0,0.027,0,0.001,0,0,0,0,0,0,0,0,0,0,0,0
C10400    Oxygen-Free with Ag,Tube,"Light Drawn, Light Cold Rolled",H55,40,224,99.95,0,0,0,0,0.027,0,0.001,0,0,0,0,0,0,0,0,0,0,0,0
C10400    Oxygen-Free with Ag,Tube,Nominal Grain Size 0.025 mm,OS025,34,224,99.95,0,0,0,0,0.027,0,0.001,0,0,0,0,0,0,0,0,0,0,0,0
C10400    Oxygen-Free with Ag,Tube,Nominal Grain Size 0.050 mm,OS050,32,224,99.95,0,0,0,0,0.027,0,0.001,0,0,0,0,0,0,0,0,0,0,0,0
C10400    Oxygen-Free with Ag,Wire,Hard,H04,55,224,99.95,0,0,0,0,0.027,0,0.001,0,0,0,0,0,0,0,0,0,0,0,0
C10400    Oxygen-Free with Ag,Wire,Nominal Grain Size 0.050 mm,OS050,35,224,99.95,0,0,0,0,0.027,0,0.001,0,0,0,0,0,0,0,0,0,0,0,0
C10400    Oxygen-Free with Ag,Wire,Spring,H08,66,224,99.95,0,0,0,0,0.027,0,0.001,0,0,0,0,0,0,0,0,0,0,0,0
C10500 Oxygen-Free with Ag,Flat products,1/2 Hard,H02,42  ,224,99.95,0,0,0,0,0.034,0,0.001,0,0,0,0,0,0,0,0,0,0,0,0
C10500 Oxygen-Free with Ag,Flat products,1/4 Hard,H01,38  ,224,99.95,0,0,0,0,0.034,0,0.001,0,0,0,0,0,0,0,0,0,0,0,0
C10500 Oxygen-Free with Ag,Flat products,1/4 Hard,H01,38  ,224,99.95,0,0,0,0,0.034,0,0.001,0,0,0,0,0,0,0,0,0,0,0,0
C10500 Oxygen-Free with Ag,Flat products,1/8 Hard,H00,36  ,224,99.95,0,0,0,0,0.034,0,0.001,0,0,0,0,0,0,0,0,0,0,0,0
C10500 Oxygen-Free with Ag,Flat products,1/8 Hard,H00,36  ,224,99.95,0,0,0,0,0.034,0,0.001,0,0,0,0,0,0,0,0,0,0,0,0
C10500 Oxygen-Free with Ag,Flat products,As Hot Rolled,M20,34  ,224,99.95,0,0,0,0,0.034,0,0.001,0,0,0,0,0,0,0,0,0,0,0,0
C10500 Oxygen-Free with Ag,Flat products,As Hot Rolled,M20,32  ,224,99.95,0,0,0,0,0.034,0,0.001,0,0,0,0,0,0,0,0,0,0,0,0
C10500 Oxygen-Free with Ag,Flat products,Extra Spring,H10,57  ,224,99.95,0,0,0,0,0.034,0,0.001,0,0,0,0,0,0,0,0,0,0,0,0
C10500 Oxygen-Free with Ag,Flat products,Hard,H04,50  ,224,99.95,0,0,0,0,0.034,0,0.001,0,0,0,0,0,0,0,0,0,0,0,0
C10500 Oxygen-Free with Ag,Flat products,Hard,H04,45  ,224,99.95,0,0,0,0,0.034,0,0.001,0,0,0,0,0,0,0,0,0,0,0,0
C10500 Oxygen-Free with Ag,Flat products,Hard,H04,50  ,224,99.95,0,0,0,0,0.034,0,0.001,0,0,0,0,0,0,0,0,0,0,0,0
C10500 Oxygen-Free with Ag,Flat products,Nominal Grain Size 0.025 mm,OS025,34  ,224,99.95,0,0,0,0,0.034,0,0.001,0,0,0,0,0,0,0,0,0,0,0,0
C10500 Oxygen-Free with Ag,Flat products,Nominal Grain Size 0.050 mm,OS050,32  ,224,99.95,0,0,0,0,0.034,0,0.001,0,0,0,0,0,0,0,0,0,0,0,0
C10500 Oxygen-Free with Ag,Flat products,Spring,H08,55  ,224,99.95,0,0,0,0,0.034,0,0.001,0,0,0,0,0,0,0,0,0,0,0,0
C10500 Oxygen-Free with Ag,Flat products,As Hot Rolled,M20,32  ,224,99.95,0,0,0,0,0.034,0,0.001,0,0,0,0,0,0,0,0,0,0,0,0
C10500 Oxygen-Free with Ag,Flat products,Hard,H04,55  ,224,99.95,0,0,0,0,0.034,0,0.001,0,0,0,0,0,0,0,0,0,0,0,0
C10500 Oxygen-Free with Ag,Flat products,Hard,H04,45  ,224,99.95,0,0,0,0,0.034,0,0.001,0,0,0,0,0,0,0,0,0,0,0,0
C10500 Oxygen-Free with Ag,Flat products,Hard,H04,48  ,224,99.95,0,0,0,0,0.034,0,0.001,0,0,0,0,0,0,0,0,0,0,0,0
C10500 Oxygen-Free with Ag,Flat products,Nominal Grain Size 0.050 mm,OS050,32  ,224,99.95,0,0,0,0,0.034,0,0.001,0,0,0,0,0,0,0,0,0,0,0,0
C10500 Oxygen-Free with Ag,Shapes,As Hot Extruded,M30,32  ,224,99.95,0,0,0,0,0.034,0,0.001,0,0,0,0,0,0,0,0,0,0,0,0
C10500 Oxygen-Free with Ag,Shapes,As Hot Rolled,M20,32  ,224,99.95,0,0,0,0,0.034,0,0.001,0,0,0,0,0,0,0,0,0,0,0,0
C10500 Oxygen-Free with Ag,Shapes,Hard,H04,40  ,224,99.95,0,0,0,0,0.034,0,0.001,0,0,0,0,0,0,0,0,0,0,0,0
C10500 Oxygen-Free with Ag,Shapes,Nominal Grain Size 0.050 mm,OS050,32  ,224,99.95,0,0,0,0,0.034,0,0.001,0,0,0,0,0,0,0,0,0,0,0,0
C10500 Oxygen-Free with Ag,Tube,Hard Drawn,H80,55  ,224,99.95,0,0,0,0,0.034,0,0.001,0,0,0,0,0,0,0,0,0,0,0,0
C10500 Oxygen-Free with Ag,Tube,"Light Drawn, Light Cold Rolled",H55,40  ,224,99.95,0,0,0,0,0.034,0,0.001,0,0,0,0,0,0,0,0,0,0,0,0
C10500 Oxygen-Free with Ag,Tube,Nominal Grain Size 0.025 mm,OS025,34  ,224,99.95,0,0,0,0,0.034,0,0.001,0,0,0,0,0,0,0,0,0,0,0,0
C10500 Oxygen-Free with Ag,Tube,Nominal Grain Size 0.050 mm,OS050,32  ,224,99.95,0,0,0,0,0.034,0,0.001,0,0,0,0,0,0,0,0,0,0,0,0
C10500 Oxygen-Free with Ag,Wire,Hard,H04,55  ,224,99.95,0,0,0,0,0.034,0,0.001,0,0,0,0,0,0,0,0,0,0,0,0
C10500 Oxygen-Free with Ag,Wire,Nominal Grain Size 0.050 mm,OS050,35  ,224,99.95,0,0,0,0,0.034,0,0.001,0,0,0,0,0,0,0,0,0,0,0,0
C10500 Oxygen-Free with Ag,Wire,Spring,H08,66  ,224,99.95,0,0,0,0,0.034,0,0.001,0,0,0,0,0,0,0,0,0,0,0,0
C10700 Oxygen-Free with Ag, Products,1/2 Hard,H02,42  ,224,99.95,0,0,0,0,0.085,0,0.001,0,0,0,0,0,0,0,0,0,0,0,0
C10700 Oxygen-Free with Ag, Products,1/4 Hard,H01,38  ,224,99.95,0,0,0,0,0.085,0,0.001,0,0,0,0,0,0,0,0,0,0,0,0
C10700 Oxygen-Free with Ag, Products,1/4 Hard,H01,38  ,224,99.95,0,0,0,0,0.085,0,0.001,0,0,0,0,0,0,0,0,0,0,0,0
C10700 Oxygen-Free with Ag, Products,1/8 Hard,H00,36  ,224,99.95,0,0,0,0,0.085,0,0.001,0,0,0,0,0,0,0,0,0,0,0,0
C10700 Oxygen-Free with Ag, Products,1/8 Hard,H00,36  ,224,99.95,0,0,0,0,0.085,0,0.001,0,0,0,0,0,0,0,0,0,0,0,0
C10700 Oxygen-Free with Ag, Products,As Hot Rolled,M20,34  ,224,99.95,0,0,0,0,0.085,0,0.001,0,0,0,0,0,0,0,0,0,0,0,0
C10700 Oxygen-Free with Ag, Products,As Hot Rolled,M20,32  ,224,99.95,0,0,0,0,0.085,0,0.001,0,0,0,0,0,0,0,0,0,0,0,0
C10700 Oxygen-Free with Ag, Products,Extra Spring,H10,57  ,224,99.95,0,0,0,0,0.085,0,0.001,0,0,0,0,0,0,0,0,0,0,0,0
C10700 Oxygen-Free with Ag, Products,Hard,H04,50  ,224,99.95,0,0,0,0,0.085,0,0.001,0,0,0,0,0,0,0,0,0,0,0,0
C10700 Oxygen-Free with Ag, Products,Hard,H04,45  ,224,99.95,0,0,0,0,0.085,0,0.001,0,0,0,0,0,0,0,0,0,0,0,0
C10700 Oxygen-Free with Ag, Products,Hard,H04,50  ,224,99.95,0,0,0,0,0.085,0,0.001,0,0,0,0,0,0,0,0,0,0,0,0
C10700 Oxygen-Free with Ag, Products,Nominal Grain Size 0.025 mm,OS025,34  ,224,99.95,0,0,0,0,0.085,0,0.001,0,0,0,0,0,0,0,0,0,0,0,0
C10700 Oxygen-Free with Ag, Products,Nominal Grain Size 0.050 mm,OS050,32  ,224,99.95,0,0,0,0,0.085,0,0.001,0,0,0,0,0,0,0,0,0,0,0,0
C10700 Oxygen-Free with Ag, Products,Spring,H08,55  ,224,99.95,0,0,0,0,0.085,0,0.001,0,0,0,0,0,0,0,0,0,0,0,0
C10700 Oxygen-Free with Ag,Rod,As Hot Rolled,M20,32  ,224,99.95,0,0,0,0,0.085,0,0.001,0,0,0,0,0,0,0,0,0,0,0,0
C10700 Oxygen-Free with Ag,Rod,Hard,H04,45  ,224,99.95,0,0,0,0,0.085,0,0.001,0,0,0,0,0,0,0,0,0,0,0,0
C10700 Oxygen-Free with Ag,Rod,Hard,H04,48  ,224,99.95,0,0,0,0,0.085,0,0.001,0,0,0,0,0,0,0,0,0,0,0,0
C10700 Oxygen-Free with Ag,Rod,Hard,H04,55  ,224,99.95,0,0,0,0,0.085,0,0.001,0,0,0,0,0,0,0,0,0,0,0,0
C10700 Oxygen-Free with Ag,Rod,Nominal Grain Size 0.050 mm,OS050,32  ,224,99.95,0,0,0,0,0.085,0,0.001,0,0,0,0,0,0,0,0,0,0,0,0
C10700 Oxygen-Free with Ag,Shapes,As Hot Extruded,M30,32  ,224,99.95,0,0,0,0,0.085,0,0.001,0,0,0,0,0,0,0,0,0,0,0,0
C10700 Oxygen-Free with Ag,Shapes,As Hot Rolled,M20,32  ,224,99.95,0,0,0,0,0.085,0,0.001,0,0,0,0,0,0,0,0,0,0,0,0
C10700 Oxygen-Free with Ag,Shapes,Hard,H04,40  ,224,99.95,0,0,0,0,0.085,0,0.001,0,0,0,0,0,0,0,0,0,0,0,0
C10700 Oxygen-Free with Ag,Shapes,Nominal Grain Size 0.050 mm,OS050,32  ,224,99.95,0,0,0,0,0.085,0,0.001,0,0,0,0,0,0,0,0,0,0,0,0
C10700 Oxygen-Free with Ag,Tube,Hard Drawn,H80,55  ,224,99.95,0,0,0,0,0.085,0,0.001,0,0,0,0,0,0,0,0,0,0,0,0
C10700 Oxygen-Free with Ag,Tube,"Light Drawn, Light Cold Rolled",H55,40  ,224,99.95,0,0,0,0,0.085,0,0.001,0,0,0,0,0,0,0,0,0,0,0,0
C10700 Oxygen-Free with Ag,Tube,Nominal Grain Size 0.025 mm,OS025,34  ,224,99.95,0,0,0,0,0.085,0,0.001,0,0,0,0,0,0,0,0,0,0,0,0
C10700 Oxygen-Free with Ag,Tube,Nominal Grain Size 0.050 mm,OS050,32  ,224,99.95,0,0,0,0,0.085,0,0.001,0,0,0,0,0,0,0,0,0,0,0,0
C10700 Oxygen-Free with Ag,Wire,Hard,H04,55  ,224,99.95,0,0,0,0,0.085,0,0.001,0,0,0,0,0,0,0,0,0,0,0,0
C10700 Oxygen-Free with Ag,Wire,Nominal Grain Size 0.050 mm,OS050,35  ,224,99.95,0,0,0,0,0.085,0,0.001,0,0,0,0,0,0,0,0,0,0,0,0
C10700 Oxygen-Free with Ag,Wire,Spring,H08,66  ,224,99.95,0,0,0,0,0.085,0,0.001,0,0,0,0,0,0,0,0,0,0,0,0
C10800 OLFP, Products,1/2 Hard,H02,42  ,202,99.95,0,0,0,0.0085,0,0,0,0,0,0,0,0,0,0,0,0,0,0,0
C10800 OLFP, Products,1/4 Hard,H01,38  ,202,99.95,0,0,0,0.0085,0,0,0,0,0,0,0,0,0,0,0,0,0,0,0
C10800 OLFP, Products,1/8 Hard,H00,36  ,202,99.95,0,0,0,0.0085,0,0,0,0,0,0,0,0,0,0,0,0,0,0,0
C10800 OLFP, Products,,H00,36  ,202,99.95,0,0,0,0.0085,0,0,0,0,0,0,0,0,0,0,0,0,0,0,0
C10800 OLFP, Products,As Hot Rolled,M20,32  ,202,99.95,0,0,0,0.0085,0,0,0,0,0,0,0,0,0,0,0,0,0,0,0
C10800 OLFP, Products,Hard,H04,45  ,202,99.95,0,0,0,0.0085,0,0,0,0,0,0,0,0,0,0,0,0,0,0,0
C10800 OLFP, Products,Hard,H04,50  ,202,99.95,0,0,0,0.0085,0,0,0,0,0,0,0,0,0,0,0,0,0,0,0
C10800 OLFP, Products,Hard,H04,50  ,202,99.95,0,0,0,0.0085,0,0,0,0,0,0,0,0,0,0,0,0,0,0,0
C10800 OLFP, Products,Nominal Grain Size 0.025 mm,OS025,34  ,202,99.95,0,0,0,0.0085,0,0,0,0,0,0,0,0,0,0,0,0,0,0,0
C10800 OLFP, Products,Nominal Grain Size 0.050 mm,OS050,32  ,202,99.95,0,0,0,0.0085,0,0,0,0,0,0,0,0,0,0,0,0,0,0,0
C10800 OLFP, Products,Spring,H08,55  ,202,99.95,0,0,0,0.0085,0,0,0,0,0,0,0,0,0,0,0,0,0,0,0
C10800 OLFP,Pipe,Hard,H04,50  ,202,99.95,0,0,0,0.0085,0,0,0,0,0,0,0,0,0,0,0,0,0,0,0
C10800 OLFP,Rod,Hard,H04,48  ,202,99.95,0,0,0,0.0085,0,0,0,0,0,0,0,0,0,0,0,0,0,0,0
C10800 OLFP,Rod,Hard,H04,45  ,202,99.95,0,0,0,0.0085,0,0,0,0,0,0,0,0,0,0,0,0,0,0,0
C10800 OLFP,Rod,Hard,H04,55  ,202,99.95,0,0,0,0.0085,0,0,0,0,0,0,0,0,0,0,0,0,0,0,0
C10800 OLFP,Tube,Drawn General Purpose,H58,36,202,99.95,0,0,0,0.0085,0,0,0,0,0,0,0,0,0,0,0,0,0,0,0
C10800 OLFP,Tube,Hard Drawn,H80,55  ,202,99.95,0,0,0,0.0085,0,0,0,0,0,0,0,0,0,0,0,0,0,0,0
C10800 OLFP,Tube,Hard Drawn,H80,55  ,202,99.95,0,0,0,0.0085,0,0,0,0,0,0,0,0,0,0,0,0,0,0,0
C10800 OLFP,Tube,"Light Drawn, Light Cold Rolled",H55,40  ,202,99.95,0,0,0,0.0085,0,0,0,0,0,0,0,0,0,0,0,0,0,0,0
C10800 OLFP,Tube,Nominal Grain Size 0.025 mm,OS025,34  ,202,99.95,0,0,0,0.0085,0,0,0,0,0,0,0,0,0,0,0,0,0,0,0
C10800 OLFP,Tube,Nominal Grain Size 0.050 mm,OS050,32  ,202,99.95,0,0,0,0.0085,0,0,0,0,0,0,0,0,0,0,0,0,0,0,0
C10910, Products,1/2 Hard,H02,42   ,226,99.95,0,0,0,0,0,0,0.005,0,0,0,0,0,0,0,0,0,0,0,0
C10910,t Products,1/4 Hard,H01,38   ,226,99.95,0,0,0,0,0,0,0.005,0,0,0,0,0,0,0,0,0,0,0,0
C10910,t Products,,H01,38   ,226,99.95,0,0,0,0,0,0,0.005,0,0,0,0,0,0,0,0,0,0,0,0
C10910,t Products,1/8 Hard,H00,36   ,226,99.95,0,0,0,0,0,0,0.005,0,0,0,0,0,0,0,0,0,0,0,0
C10910,t Products,,H00,36   ,226,99.95,0,0,0,0,0,0,0.005,0,0,0,0,0,0,0,0,0,0,0,0
C10910,t Products,As Hot Rolled,M20,32   ,226,99.95,0,0,0,0,0,0,0.005,0,0,0,0,0,0,0,0,0,0,0,0
C10910,t Products,,M20,34   ,226,99.95,0,0,0,0,0,0,0.005,0,0,0,0,0,0,0,0,0,0,0,0
C10910,t Products,Extra Spring,H10,57   ,226,99.95,0,0,0,0,0,0,0.005,0,0,0,0,0,0,0,0,0,0,0,0
C10910,t Products,Hard,H04,50   ,226,99.95,0,0,0,0,0,0,0.005,0,0,0,0,0,0,0,0,0,0,0,0
C10910,t Products,Hard,H04,45   ,226,99.95,0,0,0,0,0,0,0.005,0,0,0,0,0,0,0,0,0,0,0,0
C10910,t Products,Hard,H04,50   ,226,99.95,0,0,0,0,0,0,0.005,0,0,0,0,0,0,0,0,0,0,0,0
C10910,t Products,Nominal Grain Size 0.025 mm,OS025,34   ,226,99.95,0,0,0,0,0,0,0.005,0,0,0,0,0,0,0,0,0,0,0,0
C10910,t Products,Nominal Grain Size 0.050 mm,OS050,32   ,226,99.95,0,0,0,0,0,0,0.005,0,0,0,0,0,0,0,0,0,0,0,0
C10910,t Products,Nominal Grain Size 0.050 mm,OS050,32   ,226,99.95,0,0,0,0,0,0,0.005,0,0,0,0,0,0,0,0,0,0,0,0
C10910,t Products,Spring,H08,55   ,226,99.95,0,0,0,0,0,0,0.005,0,0,0,0,0,0,0,0,0,0,0,0
c11300-Tough Pitch with Ag (STP,Flat Products,1/2 Hard,H02,42,224,99.9,0,0,0,0,0.027,0,0,0,0,0,0,0,0,0,0,0,0,0,0
c11300-Tough Pitch with Ag (STP,Flat Products,1/4 Hard,H01,38,224,99.9,0,0,0,0,0.027,0,0,0,0,0,0,0,0,0,0,0,0,0,0
c11300-Tough Pitch with Ag (STP,Flat Products,1/8 Hard,H00,36,224,99.9,0,0,0,0,0.027,0,0,0,0,0,0,0,0,0,0,0,0,0,0
c11300-Tough Pitch with Ag (STP,Flat Products,As Hot Rolled,M20,32,224,99.9,0,0,0,0,0.027,0,0,0,0,0,0,0,0,0,0,0,0,0,0
c11300-Tough Pitch with Ag (STP,Flat Products,Extra Spring,H10,57,224,99.9,0,0,0,0,0.027,0,0,0,0,0,0,0,0,0,0,0,0,0,0
c11300-Tough Pitch with Ag (STP,Flat Products,Hard,H04,50,224,99.9,0,0,0,0,0.027,0,0,0,0,0,0,0,0,0,0,0,0,0,0
c11300-Tough Pitch with Ag (STP,Flat Products,Nominal Grain Size 0.050 mm,OS050,32,224,99.9,0,0,0,0,0.027,0,0,0,0,0,0,0,0,0,0,0,0,0,0
c11300-Tough Pitch with Ag (STP,Flat Products,Nominal Grain Size 0.050 mm,OS050,34,224,99.9,0,0,0,0,0.027,0,0,0,0,0,0,0,0,0,0,0,0,0,0
c11300-Tough Pitch with Ag (STP,Flat Products,Spring,H08,55,224,99.9,0,0,0,0,0.027,0,0,0,0,0,0,0,0,0,0,0,0,0,0
c11300-Tough Pitch with Ag (STP,Rod,As Hot Rolled,M20,32,224,99.9,0,0,0,0,0.027,0,0,0,0,0,0,0,0,0,0,0,0,0,0
c11300-Tough Pitch with Ag (STP,Rod,Hard,H04,33 Min,224,99.9,0,0,0,0,0.027,0,0,0,0,0,0,0,0,0,0,0,0,0,0
c11300-Tough Pitch with Ag (STP,Rod,Nominal Grain Size 0.050 mm,OS050,32,224,99.9,0,0,0,0,0.027,0,0,0,0,0,0,0,0,0,0,0,0,0,0
c11300-Tough Pitch with Ag (STP,Rod,Soft Anneal,O60,28 Min,224,99.9,0,0,0,0,0.027,0,0,0,0,0,0,0,0,0,0,0,0,0,0
c11300-Tough Pitch with Ag (STP,Shapes,As Hot Extruded,M30,32,224,99.9,0,0,0,0,0.027,0,0,0,0,0,0,0,0,0,0,0,0,0,0
c11300-Tough Pitch with Ag (STP,Shapes,Hard,H04,40,224,99.9,0,0,0,0,0.027,0,0,0,0,0,0,0,0,0,0,0,0,0,0
c11300-Tough Pitch with Ag (STP,Tube,Hard Drawn,H80,35 Min,224,99.9,0,0,0,0,0.027,0,0,0,0,0,0,0,0,0,0,0,0,0,0
c11300-Tough Pitch with Ag (STP,Wire,Hard,H04,55,224,99.9,0,0,0,0,0.027,0,0,0,0,0,0,0,0,0,0,0,0,0,0
c11300-Tough Pitch with Ag (STP,Wire,Nominal Grain Size 0.050 mm,OS050,35,224,99.9,0,0,0,0,0.027,0,0,0,0,0,0,0,0,0,0,0,0,0,0
c11300-Tough Pitch with Ag (STP,Wire,Spring,H08,66,224,99.9,0,0,0,0,0.027,0,0,0,0,0,0,0,0,0,0,0,0,0,0
c11400 Tough Pitch with Ag (STP,Flat Products,1/2 Hard,H02,42,224,99.9,0,0,0,0,0.034,0,0,0,0,0,0,0,0,0,0,0,0,0,0
c11400 Tough Pitch with Ag (STP,Flat Products,1/4 Hard,H01,38,224,99.9,0,0,0,0,0.034,0,0,0,0,0,0,0,0,0,0,0,0,0,0
c11400 Tough Pitch with Ag (STP,Flat Products,1/4 Hard,H01,38,224,99.9,0,0,0,0,0.034,0,0,0,0,0,0,0,0,0,0,0,0,0,0
c11400 Tough Pitch with Ag (STP,Flat Products,1/8 Hard,H00,36,224,99.9,0,0,0,0,0.034,0,0,0,0,0,0,0,0,0,0,0,0,0,0
c11400 Tough Pitch with Ag (STP,Flat Products,1/8 Hard,H00,36,224,99.9,0,0,0,0,0.034,0,0,0,0,0,0,0,0,0,0,0,0,0,0
c11400 Tough Pitch with Ag (STP,Flat Products,As Hot Rolled,M20,34,224,99.9,0,0,0,0,0.034,0,0,0,0,0,0,0,0,0,0,0,0,0,0
c11400 Tough Pitch with Ag (STP,Flat Products,As Hot Rolled,M20,32,224,99.9,0,0,0,0,0.034,0,0,0,0,0,0,0,0,0,0,0,0,0,0
c11400 Tough Pitch with Ag (STP,Flat Products,Extra Spring,H10,57,224,99.9,0,0,0,0,0.034,0,0,0,0,0,0,0,0,0,0,0,0,0,0
c11400 Tough Pitch with Ag (STP,Flat Products,Hard,H04,45,224,99.9,0,0,0,0,0.034,0,0,0,0,0,0,0,0,0,0,0,0,0,0
c11400 Tough Pitch with Ag (STP,Flat Products,Hard,H04,50,224,99.9,0,0,0,0,0.034,0,0,0,0,0,0,0,0,0,0,0,0,0,0
c11400 Tough Pitch with Ag (STP,Flat Products,Hard,H04,50,224,99.9,0,0,0,0,0.034,0,0,0,0,0,0,0,0,0,0,0,0,0,0
c11400 Tough Pitch with Ag (STP,Flat Products,Nominal Grain Size 0.025 mm,OS025,34,224,99.9,0,0,0,0,0.034,0,0,0,0,0,0,0,0,0,0,0,0,0,0
c11400 Tough Pitch with Ag (STP,Flat Products,Nominal Grain Size 0.050 mm,OS050,32,224,99.9,0,0,0,0,0.034,0,0,0,0,0,0,0,0,0,0,0,0,0,0
c11400 Tough Pitch with Ag (STP,Flat Products,Spring,H08,55,224,99.9,0,0,0,0,0.034,0,0,0,0,0,0,0,0,0,0,0,0,0,0
c11400 Tough Pitch with Ag (STP,Rod,As Hot Rolled,M20,32,224,99.9,0,0,0,0,0.034,0,0,0,0,0,0,0,0,0,0,0,0,0,0
c11400 Tough Pitch with Ag (STP,Rod,Hard,H04,55,224,99.9,0,0,0,0,0.034,0,0,0,0,0,0,0,0,0,0,0,0,0,0
c11400 Tough Pitch with Ag (STP,Rod,Hard,H04,48,224,99.9,0,0,0,0,0.034,0,0,0,0,0,0,0,0,0,0,0,0,0,0
c11400 Tough Pitch with Ag (STP,Rod,Hard,H04,45,224,99.9,0,0,0,0,0.034,0,0,0,0,0,0,0,0,0,0,0,0,0,0
c11400 Tough Pitch with Ag (STP,Rod,Nominal Grain Size 0.050 mm,OS050,32,224,99.9,0,0,0,0,0.034,0,0,0,0,0,0,0,0,0,0,0,0,0,0
c11400 Tough Pitch with Ag (STP,Shapes,As Hot Extruded,M30,32,224,99.9,0,0,0,0,0.034,0,0,0,0,0,0,0,0,0,0,0,0,0,0
c11400 Tough Pitch with Ag (STP,Shapes,As Hot Rolled,M20,32,224,99.9,0,0,0,0,0.034,0,0,0,0,0,0,0,0,0,0,0,0,0,0
c11400 Tough Pitch with Ag (STP,Shapes,Hard,H04,40,224,99.9,0,0,0,0,0.034,0,0,0,0,0,0,0,0,0,0,0,0,0,0
c11400 Tough Pitch with Ag (STP,Shapes,Nominal Grain Size 0.050 mm,OS050,32,224,99.9,0,0,0,0,0.034,0,0,0,0,0,0,0,0,0,0,0,0,0,0
c11400 Tough Pitch with Ag (STP,Wire,Hard,H04,55,224,99.9,0,0,0,0,0.034,0,0,0,0,0,0,0,0,0,0,0,0,0,0
c11400 Tough Pitch with Ag (STP,Wire,Nominal Grain Size 0.050 mm,OS050,35,224,99.9,0,0,0,0,0.034,0,0,0,0,0,0,0,0,0,0,0,0,0,0
c11400 Tough Pitch with Ag (STP,Wire,Spring,H08,66,224,99.9,0,0,0,0,0.034,0,0,0,0,0,0,0,0,0,0,0,0,0,0
C11500 Tough Pitch with Ag,t Products,1/2 Hard,H02,42,224,99.9,0,0,0,0,0.054,0,0,0,0,0,0,0,0,0,0,0,0,0,0
C11500 Tough Pitch with Ag,t Products,1/4 Hard,H01,38,224,99.9,0,0,0,0,0.054,0,0,0,0,0,0,0,0,0,0,0,0,0,0
C11500 Tough Pitch with Ag,t Products,1/4 Hard,H01,38,224,99.9,0,0,0,0,0.054,0,0,0,0,0,0,0,0,0,0,0,0,0,0
C11500 Tough Pitch with Ag,t Products,1/8 Hard,H00,36,224,99.9,0,0,0,0,0.054,0,0,0,0,0,0,0,0,0,0,0,0,0,0
C11500 Tough Pitch with Ag,t Products,1/8 Hard,H00,36,224,99.9,0,0,0,0,0.054,0,0,0,0,0,0,0,0,0,0,0,0,0,0
C11500 Tough Pitch with Ag,t Products,As Hot Rolled,M20,32,224,99.9,0,0,0,0,0.054,0,0,0,0,0,0,0,0,0,0,0,0,0,0
C11500 Tough Pitch with Ag,t Products,As Hot Rolled,M20,34,224,99.9,0,0,0,0,0.054,0,0,0,0,0,0,0,0,0,0,0,0,0,0
C11500 Tough Pitch with Ag,t Products,Extra Spring,H10,57,224,99.9,0,0,0,0,0.054,0,0,0,0,0,0,0,0,0,0,0,0,0,0
C11500 Tough Pitch with Ag,t Products,Hard,H04,50,224,99.9,0,0,0,0,0.054,0,0,0,0,0,0,0,0,0,0,0,0,0,0
C11500 Tough Pitch with Ag,t Products,Hard,H04,50,224,99.9,0,0,0,0,0.054,0,0,0,0,0,0,0,0,0,0,0,0,0,0
C11500 Tough Pitch with Ag,t Products,Hard,H04,45,224,99.9,0,0,0,0,0.054,0,0,0,0,0,0,0,0,0,0,0,0,0,0
C11500 Tough Pitch with Ag,t Products,Nominal Grain Size 0.025 mm,OS025,34,224,99.9,0,0,0,0,0.054,0,0,0,0,0,0,0,0,0,0,0,0,0,0
C11500 Tough Pitch with Ag,t Products,Nominal Grain Size 0.050 mm,OS050,32,224,99.9,0,0,0,0,0.054,0,0,0,0,0,0,0,0,0,0,0,0,0,0
C11500 Tough Pitch with Ag,t Products,Spring,H08,55,224,99.9,0,0,0,0,0.054,0,0,0,0,0,0,0,0,0,0,0,0,0,0
C11500 Tough Pitch with Ag,Rod,As Hot Rolled,M20,32,224,99.9,0,0,0,0,0.054,0,0,0,0,0,0,0,0,0,0,0,0,0,0
C11500 Tough Pitch with Ag,Rod,Hard,H04,55,224,99.9,0,0,0,0,0.054,0,0,0,0,0,0,0,0,0,0,0,0,0,0
C11500 Tough Pitch with Ag,Rod,Hard,H04,45,224,99.9,0,0,0,0,0.054,0,0,0,0,0,0,0,0,0,0,0,0,0,0
C11500 Tough Pitch with Ag,Rod,Hard,H04,48,224,99.9,0,0,0,0,0.054,0,0,0,0,0,0,0,0,0,0,0,0,0,0
C11500 Tough Pitch with Ag,Rod,Nominal Grain Size 0.050 mm,OS050,32,224,99.9,0,0,0,0,0.054,0,0,0,0,0,0,0,0,0,0,0,0,0,0
C11500 Tough Pitch with Ag,Shapes,As Hot Extruded,M30,32,224,99.9,0,0,0,0,0.054,0,0,0,0,0,0,0,0,0,0,0,0,0,0
C11500 Tough Pitch with Ag,Shapes,As Hot Rolled,M20,32,224,99.9,0,0,0,0,0.054,0,0,0,0,0,0,0,0,0,0,0,0,0,0
C11500 Tough Pitch with Ag,Shapes,Hard,H04,40,224,99.9,0,0,0,0,0.054,0,0,0,0,0,0,0,0,0,0,0,0,0,0
C11500 Tough Pitch with Ag,Shapes,Nominal Grain Size 0.050 mm,OS050,32,224,99.9,0,0,0,0,0.054,0,0,0,0,0,0,0,0,0,0,0,0,0,0
C11500 Tough Pitch with Ag,Wire,Hard,H04,55,224,99.9,0,0,0,0,0.054,0,0,0,0,0,0,0,0,0,0,0,0,0,0
C11500 Tough Pitch with Ag,Wire,Nominal Grain Size 0.050 mm,OS050,35,224,99.9,0,0,0,0,0.054,0,0,0,0,0,0,0,0,0,0,0,0,0,0
C11500 Tough Pitch with Ag,Wire,Spring,H08,66,224,99.9,0,0,0,0,0.054,0,0,0,0,0,0,0,0,0,0,0,0,0,0
C11600 Tough Pitch with Ag,lat Products,1/2 Hard,H02,42,224,99.9,0,0,0,0,0.085,0,0,0,0,0,0,0,0,0,0,0,0,0,0
C11600 Tough Pitch with Ag,lat Products,1/4 Hard,H01,38,224,99.9,0,0,0,0,0.085,0,0,0,0,0,0,0,0,0,0,0,0,0,0
C11600 Tough Pitch with Ag,lat Products,1/4 Hard,H01,38,224,99.9,0,0,0,0,0.085,0,0,0,0,0,0,0,0,0,0,0,0,0,0
C11600 Tough Pitch with Ag,lat Products,1/8 Hard,H00,36,224,99.9,0,0,0,0,0.085,0,0,0,0,0,0,0,0,0,0,0,0,0,0
C11600 Tough Pitch with Ag,lat Products,1/8 Hard,H00,36,224,99.9,0,0,0,0,0.085,0,0,0,0,0,0,0,0,0,0,0,0,0,0
C11600 Tough Pitch with Ag,lat Products,As Hot Rolled,M20,32,224,99.9,0,0,0,0,0.085,0,0,0,0,0,0,0,0,0,0,0,0,0,0
C11600 Tough Pitch with Ag,lat Products,As Hot Rolled,M20,34,224,99.9,0,0,0,0,0.085,0,0,0,0,0,0,0,0,0,0,0,0,0,0
C11600 Tough Pitch with Ag,lat Products,Extra Spring,H10,57,224,99.9,0,0,0,0,0.085,0,0,0,0,0,0,0,0,0,0,0,0,0,0
C11600 Tough Pitch with Ag,lat Products,Hard,H04,50,224,99.9,0,0,0,0,0.085,0,0,0,0,0,0,0,0,0,0,0,0,0,0
C11600 Tough Pitch with Ag,lat Products,Hard,H04,50,224,99.9,0,0,0,0,0.085,0,0,0,0,0,0,0,0,0,0,0,0,0,0
C11600 Tough Pitch with Ag,lat Products,Hard,H04,45,224,99.9,0,0,0,0,0.085,0,0,0,0,0,0,0,0,0,0,0,0,0,0
C11600 Tough Pitch with Ag,lat Products,Nominal Grain Size 0.025 mm,OS025,34,224,99.9,0,0,0,0,0.085,0,0,0,0,0,0,0,0,0,0,0,0,0,0
C11600 Tough Pitch with Ag,lat Products,Nominal Grain Size 0.050 mm,OS050,32,224,99.9,0,0,0,0,0.085,0,0,0,0,0,0,0,0,0,0,0,0,0,0
C11600 Tough Pitch with Ag,lat Products,Spring,H08,55,224,99.9,0,0,0,0,0.085,0,0,0,0,0,0,0,0,0,0,0,0,0,0
C11600 Tough Pitch with Ag,Rod,As Hot Rolled,M20,32,224,99.9,0,0,0,0,0.085,0,0,0,0,0,0,0,0,0,0,0,0,0,0
C11600 Tough Pitch with Ag,Rod,Hard,H04,48,224,99.9,0,0,0,0,0.085,0,0,0,0,0,0,0,0,0,0,0,0,0,0
C11600 Tough Pitch with Ag,Rod,Hard,H04,45,224,99.9,0,0,0,0,0.085,0,0,0,0,0,0,0,0,0,0,0,0,0,0
C11600 Tough Pitch with Ag,Rod,Hard,H04,55,224,99.9,0,0,0,0,0.085,0,0,0,0,0,0,0,0,0,0,0,0,0,0
C11600 Tough Pitch with Ag,Rod,Nominal Grain Size 0.050 mm,OS050,32,224,99.9,0,0,0,0,0.085,0,0,0,0,0,0,0,0,0,0,0,0,0,0
C11600 Tough Pitch with Ag,Shapes,As Hot Extruded,M30,32,224,99.9,0,0,0,0,0.085,0,0,0,0,0,0,0,0,0,0,0,0,0,0
C11600 Tough Pitch with Ag,Shapes,As Hot Rolled,M20,32,224,99.9,0,0,0,0,0.085,0,0,0,0,0,0,0,0,0,0,0,0,0,0
C11600 Tough Pitch with Ag,Shapes,Hard,H04,40,224,99.9,0,0,0,0,0.085,0,0,0,0,0,0,0,0,0,0,0,0,0,0
C11600 Tough Pitch with Ag,Shapes,Nominal Grain Size 0.050 mm,OS050,32,224,99.9,0,0,0,0,0.085,0,0,0,0,0,0,0,0,0,0,0,0,0,0
C11600 Tough Pitch with Ag,Wire,Hard,H04,55,224,99.9,0,0,0,0,0.085,0,0,0,0,0,0,0,0,0,0,0,0,0,0
C11600 Tough Pitch with Ag,Wire,Nominal Grain Size 0.050 mm,OS050,35,224,99.9,0,0,0,0,0.085,0,0,0,0,0,0,0,0,0,0,0,0,0,0
C11600 Tough Pitch with Ag,Wire,Spring,H08,66,224,99.9,0,0,0,0,0.085,0,0,0,0,0,0,0,0,0,0,0,0,0,0
"C12000 Phosphorus-Deoxidized, Low Residual P",lat Products,1/2 Hard,H02,42,223,99.9,0,0,0,0,0.008,0,0,0,0,0,0,0,0,0,0,0,0,0,0
"C12000 Phosphorus-Deoxidized, Low Residual P",lat Products,1/4 Hard,H01,38,223,99.9,0,0,0,0,0.008,0,0,0,0,0,0,0,0,0,0,0,0,0,0
"C12000 Phosphorus-Deoxidized, Low Residual P",lat Products,1/4 Hard,H01,38,223,99.9,0,0,0,0,0.008,0,0,0,0,0,0,0,0,0,0,0,0,0,0
"C12000 Phosphorus-Deoxidized, Low Residual P",lat Products,1/8 Hard,H00,36,223,99.9,0,0,0,0,0.008,0,0,0,0,0,0,0,0,0,0,0,0,0,0
"C12000 Phosphorus-Deoxidized, Low Residual P",lat Products,1/8 Hard,H00,36,223,99.9,0,0,0,0,0.008,0,0,0,0,0,0,0,0,0,0,0,0,0,0
"C12000 Phosphorus-Deoxidized, Low Residual P",lat Products,As Hot Rolled,M20,34,223,99.9,0,0,0,0,0.008,0,0,0,0,0,0,0,0,0,0,0,0,0,0
"C12000 Phosphorus-Deoxidized, Low Residual P",lat Products,As Hot Rolled,M20,32,223,99.9,0,0,0,0,0.008,0,0,0,0,0,0,0,0,0,0,0,0,0,0
"C12000 Phosphorus-Deoxidized, Low Residual P",lat Products,Extra Spring,H10,57,223,99.9,0,0,0,0,0.008,0,0,0,0,0,0,0,0,0,0,0,0,0,0
"C12000 Phosphorus-Deoxidized, Low Residual P",lat Products,Hard,H04,50,223,99.9,0,0,0,0,0.008,0,0,0,0,0,0,0,0,0,0,0,0,0,0
"C12000 Phosphorus-Deoxidized, Low Residual P",lat Products,Hard,H04,50,223,99.9,0,0,0,0,0.008,0,0,0,0,0,0,0,0,0,0,0,0,0,0
"C12000 Phosphorus-Deoxidized, Low Residual P",lat Products,Hard,H04,45,223,99.9,0,0,0,0,0.008,0,0,0,0,0,0,0,0,0,0,0,0,0,0
"C12000 Phosphorus-Deoxidized, Low Residual P",lat Products,Nominal Grain Size 0.025 mm,OS025,34,223,99.9,0,0,0,0,0.008,0,0,0,0,0,0,0,0,0,0,0,0,0,0
"C12000 Phosphorus-Deoxidized, Low Residual P",lat Products,Nominal Grain Size 0.050 mm,OS050,32,223,99.9,0,0,0,0,0.008,0,0,0,0,0,0,0,0,0,0,0,0,0,0
"C12000 Phosphorus-Deoxidized, Low Residual P",lat Products,,OS050,32,223,99.9,0,0,0,0,0.008,0,0,0,0,0,0,0,0,0,0,0,0,0,0
"C12000 Phosphorus-Deoxidized, Low Residual P",lat Products,Spring,H08,55,223,99.9,0,0,0,0,0.008,0,0,0,0,0,0,0,0,0,0,0,0,0,0
"C12000 Phosphorus-Deoxidized, Low Residual P",Pipe,Hard,H04,50,223,99.9,0,0,0,0,0.008,0,0,0,0,0,0,0,0,0,0,0,0,0,0
"C12000 Phosphorus-Deoxidized, Low Residual P",Rod,As Hot Rolled,M20,32,223,99.9,0,0,0,0,0.008,0,0,0,0,0,0,0,0,0,0,0,0,0,0
"C12000 Phosphorus-Deoxidized, Low Residual P",Rod,Hard,H04,55,223,99.9,0,0,0,0,0.008,0,0,0,0,0,0,0,0,0,0,0,0,0,0
"C12000 Phosphorus-Deoxidized, Low Residual P",Rod,Hard,H04,45,223,99.9,0,0,0,0,0.008,0,0,0,0,0,0,0,0,0,0,0,0,0,0
"C12000 Phosphorus-Deoxidized, Low Residual P",Rod,Hard,H04,48,223,99.9,0,0,0,0,0.008,0,0,0,0,0,0,0,0,0,0,0,0,0,0
"C12000 Phosphorus-Deoxidized, Low Residual P",Rod,Nominal Grain Size 0.050 mm,OS050,32,223,99.9,0,0,0,0,0.008,0,0,0,0,0,0,0,0,0,0,0,0,0,0
"C12000 Phosphorus-Deoxidized, Low Residual P",Shapes,As Hot Extruded,M30,32,223,99.9,0,0,0,0,0.008,0,0,0,0,0,0,0,0,0,0,0,0,0,0
"C12000 Phosphorus-Deoxidized, Low Residual P",Shapes,As Hot Rolled,M20,32,223,99.9,0,0,0,0,0.008,0,0,0,0,0,0,0,0,0,0,0,0,0,0
"C12000 Phosphorus-Deoxidized, Low Residual P",Shapes,Hard,H04,40,223,99.9,0,0,0,0,0.008,0,0,0,0,0,0,0,0,0,0,0,0,0,0
"C12000 Phosphorus-Deoxidized, Low Residual P",Shapes,Nominal Grain Size 0.050 mm,OS050,32,223,99.9,0,0,0,0,0.008,0,0,0,0,0,0,0,0,0,0,0,0,0,0
"C12000 Phosphorus-Deoxidized, Low Residual P",Tube,Hard Drawn,H80,55,223,99.9,0,0,0,0,0.008,0,0,0,0,0,0,0,0,0,0,0,0,0,0
"C12000 Phosphorus-Deoxidized, Low Residual P",Tube,"Light Drawn, Light Cold Rolled",H55,40,223,99.9,0,0,0,0,0.008,0,0,0,0,0,0,0,0,0,0,0,0,0,0
"C12000 Phosphorus-Deoxidized, Low Residual P",Tube,Nominal Grain Size 0.025 mm,OS025,34,223,99.9,0,0,0,0,0.008,0,0,0,0,0,0,0,0,0,0,0,0,0,0
"C12000 Phosphorus-Deoxidized, Low Residual P",Tube,Nominal Grain Size 0.050 mm,OS050,32,223,99.9,0,0,0,0,0.008,0,0,0,0,0,0,0,0,0,0,0,0,0,0
"c12100Phosphorus-Deoxidized, Low Residual P",t Products,1/2 Hard,H02,42,223,99.9,0.08,0,0,0,0.014,0,0,0,0,0,0,0,0,0,0,0,0,0,0
"c12100Phosphorus-Deoxidized, Low Residual P",t Products,1/4 Hard,H01,38,223,99.9,0.08,0,0,0,0.014,0,0,0,0,0,0,0,0,0,0,0,0,0,0
"c12100Phosphorus-Deoxidized, Low Residual P",t Products,1/4 Hard,H01,38,223,99.9,0.08,0,0,0,0.014,0,0,0,0,0,0,0,0,0,0,0,0,0,0
"c12100Phosphorus-Deoxidized, Low Residual P",t Products,1/8 Hard,H00,36,223,99.9,0.08,0,0,0,0.014,0,0,0,0,0,0,0,0,0,0,0,0,0,0
"c12100Phosphorus-Deoxidized, Low Residual P",t Products,1/8 Hard,H00,36,223,99.9,0.08,0,0,0,0.014,0,0,0,0,0,0,0,0,0,0,0,0,0,0
"c12100Phosphorus-Deoxidized, Low Residual P",t Products,As Hot Rolled,M20,34,223,99.9,0.08,0,0,0,0.014,0,0,0,0,0,0,0,0,0,0,0,0,0,0
"c12100Phosphorus-Deoxidized, Low Residual P",t Products,As Hot Rolled,M20,32,223,99.9,0.08,0,0,0,0.014,0,0,0,0,0,0,0,0,0,0,0,0,0,0
"c12100Phosphorus-Deoxidized, Low Residual P",t Products,Extra Spring,H10,57,223,99.9,0.08,0,0,0,0.014,0,0,0,0,0,0,0,0,0,0,0,0,0,0
"c12100Phosphorus-Deoxidized, Low Residual P",t Products,Hard,H04,50,223,99.9,0.08,0,0,0,0.014,0,0,0,0,0,0,0,0,0,0,0,0,0,0
"c12100Phosphorus-Deoxidized, Low Residual P",t Products,Hard,H04,45,223,99.9,0.08,0,0,0,0.014,0,0,0,0,0,0,0,0,0,0,0,0,0,0
"c12100Phosphorus-Deoxidized, Low Residual P",t Products,Hard,H04,50,223,99.9,0.08,0,0,0,0.014,0,0,0,0,0,0,0,0,0,0,0,0,0,0
"c12100Phosphorus-Deoxidized, Low Residual P",t Products,Nominal Grain Size 0.025 mm,OS025,34,223,99.9,0.08,0,0,0,0.014,0,0,0,0,0,0,0,0,0,0,0,0,0,0
