Repository: abhinav-pandey29/Projects

PROJECT TITLE: 
Machine Learning Assisted Discovery of High Performing Copper Alloys

-----------------------------------------------------------------------------------

Description
-----------------------------------------------------------------------------------
"InverseModel.py" takes desired value of Tensile Strength or Thermal Conductivity as input. 
 
It returns a comma-seperated values (csv) file called results.py containing the percentage composition by mass) of copper alloys that can be good potential candidates and others which are already known to have those values.

File: Copper Alloy Discovery using AI/Reverse modelling/CopperData.csv (part 1 of 7)
,name,form,temper,temper_code,tensile_strength,thermal_conductivity,cu,pb,zn,fe,p,ag,as,o,sb,te,ni,bi,cd,sn,s,mn,zr,mg,co,al,be,cr,si,ti,ca,li,b,c,nb,se
0,C10100 Oxygen-Free-Electronic,products,1/2 Hard,H02,42,226,99.99,0.0005,0.0001,0.001,0.0003,0.0025,0.0005,0.0005,0.0004,0.0002,0,0,0,0,0,0,0,0,0,0,0,0,0,0,0,0,0,0,0,0
1,C10100 Oxygen-Free-Electronic,products,1/4 Hard,H01,38,226,99.99,0.0005,0.0001,0.001,0.0003,0.0025,0.0005,0.0005,0.0004,0.0002,0,0,0,0,0,0,0,0,0,0,0,0,0,0,0,0,0,0,0,0
2,C10100 Oxygen-Free-Electronic,products,1/8 Hard,H00,36,226,99.99,0.0005,0.0001,0.001,0.0003,0.0025,0.0005,0.0005,0.0004,0.0002,0,0,0,0,0,0,0,0,0,0,0,0,0,0,0,0,0,0,0,0
3,C10100 Oxygen-Free-Electronic,products,As Hot Rolled,M20,34,226,99.99,0.0005,0.0001,0.001,0.0003,0.0025,0.0005,0.0005,0.0004,0.0002,0,0,0,0,0,0,0,0,0,0,0,0,0,0,0,0,0,0,0,0
4,C10100 Oxygen-Free-Electronic,products,As Hot Rolled,M20,32,226,99.99,0.0005,0.0001,0.001,0.0003,0.0025,0.0005,0.0005,0.0004,0.0002,0,0,0,0,0,0,0,0,0,0,0,0,0,0,0,0,0,0,0,0
5,C10100 Oxygen-Free-Electronic,products,Extra Spring,H10,57,226,99.99,0.0005,0.0001,0.001,0.0003,0.0025,0.0005,0.0005,0.0004,0.0002,0,0,0,0,0,0,0,0,0,0,0,0,0,0,0,0,0,0,0,0
6,C10100 Oxygen-Free-Electronic,products,Hard,H04,50,226,99.99,0.0005,0.0001,0.001,0.0003,0.0025,0.0005,0.0005,0.0004,0.0002,0,0,0,0,0,0,0,0,0,0,0,0,0,0,0,0,0,0,0,0
7,C10100 Oxygen-Free-Electronic,products,Noal Grain Size 0.025 mm,OS025,34,226,99.99,0.0005,0.0001,0.001,0.0003,0.0025,0.0005,0.0005,0.0004,0.0002,0,0,0,0,0,0,0,0,0,0,0,0,0,0,0,0,0,0,0,0
8,C10100 Oxygen-Free-Electronic,products,Nominal Grain Size 0.050 mm,OS050,32,226,99.99,0.0005,0.0001,0.001,0.0003,0.0025,0.0005,0.0005,0.0004,0.0002,0,0,0,0,0,0,0,0,0,0,0,0,0,0,0,0,0,0,0,0
9,C10100 Oxygen-Free-Electronic,products,Spring,H08,55,226,99.99,0.0005,0.0001,0.001,0.0003,0.0025,0.0005,0.0005,0.0004,0.0002,0,0,0,0,0,0,0,0,0,0,0,0,0,0,0,0,0,0,0,0
10,C10100 Oxygen-Free-Electronic,rod,As Hot Rolled,M20,32,226,99.99,0.0005,0.0001,0.001,0.0003,0.0025,0.0005,0.0005,0.0004,0.0002,0,0,0,0,0,0,0,0,0,0,0,0,0,0,0,0,0,0,0,0
11,C10100 Oxygen-Free-Electronic,rod,Hard,H04,55,226,99.99,0.0005,0.0001,0.001,0.0003,0.0025,0.0005,0.0005,0.0004,0.0002,0,0,0,0,0,0,0,0,0,0,0,0,0,0,0,0,0,0,0,0
12,C10100 Oxygen-Free-Electronic,rod,Hard,H04,45,226,99.99,0.0005,0.0001,0.001,0.0003,0.0025,0.0005,0.0005,0.0004,0.0002,0,0,0,0,0,0,0,0,0,0,0,0,0,0,0,0,0,0,0,0
13,C10100 Oxygen-Free-Electronic,rod,Hard,H04,48,226,99.99,0.0005,0.0001,0.001,0.0003,0.0025,0.0005,0.0005,0.0004,0.0002,0,0,0,0,0,0,0,0,0,0,0,0,0,0,0,0,0,0,0,0
14,C10100 Oxygen-Free-Electronic,rod,Nominal Grain Size 0.050 mm,OS050,32,226,99.99,0.0005,0.0001,0.001,0.0003,0.0025,0.0005,0.0005,0.0004,0.0002,0,0,0,0,0,0,0,0,0,0,0,0,0,0,0,0,0,0,0,0
15,C10100 Oxygen-Free-Electronic,shapes,As Hot Extruded,M30,32,226,99.99,0.0005,0.0001,0.001,0.0003,0.0025,0.0005,0.0005,0.0004,0.0002,0,0,0,0,0,0,0,0,0,0,0,0,0,0,0,0,0,0,0,0
16,C10100 Oxygen-Free-Electronic,shapes,As Hot Rolled,M20,32,226,99.99,0.0005,0.0001,0.001,0.0003,0.0025,0.0005,0.0005,0.0004,0.0002,0,0,0,0,0,0,0,0,0,0,0,0,0,0,0,0,0,0,0,0
17,C10100 Oxygen-Free-Electronic,shapes,Hard,H04,40,226,99.99,0.0005,0.0001,0.001,0.0003,0.0025,0.0005,0.0005,0.0004,0.0002,0,0,0,0,0,0,0,0,0,0,0,0,0,0,0,0,0,0,0,0
18,C10100 Oxygen-Free-Electronic,shapes,Nominal Grain Size 0.050 mm,OS050,32,226,99.99,0.0005,0.0001,0.001,0.0003,0.0025,0.0005,0.0005,0.0004,0.0002,0,0,0,0,0,0,0,0,0,0,0,0,0,0,0,0,0,0,0,0
19,C10100 Oxygen-Free-Electronic,tube,Hard Drawn,H80,55,226,99.99,0.0005,0.0001,0.001,0.0003,0.0025,0.0005,0.0005,0.0004,0.0002,0,0,0,0,0,0,0,0,0,0,0,0,0,0,0,0,0,0,0,0
20,C10100 Oxygen-Free-Electronic,tube,"Light Drawn, Light Cold Rolled",H55,40,226,99.99,0.0005,0.0001,0.001,0.0003,0.0025,0.0005,0.0005,0.0004,0.0002,0,0,0,0,0,0,0,0,0,0,0,0,0,0,0,0,0,0,0,0
21,C10100 Oxygen-Free-Electronic,tube,Noal Grain Size 0.025 mm,OS025,34,226,99.99,0.0005,0.0001,0.001,0.0003,0.0025,0.0005,0.0005,0.0004,0.0002,0,0,0,0,0,0,0,0,0,0,0,0,0,0,0,0,0,0,0,0
22,C10100 Oxygen-Free-Electronic,tube,Nominal Grain Size 0.050 mm,OS050,32,226,99.99,0.0005,0.0001,0.001,0.0003,0.0025,0.0005,0.0005,0.0004,0.0002,0,0,0,0,0,0,0,0,0,0,0,0,0,0,0,0,0,0,0,0
23,C10100 Oxygen-Free-Electronic,wire,Hard,H04,55,226,99.99,0.0005,0.0001,0.001,0.0003,0.0025,0.0005,0.0005,0.0004,0.0002,0,0,0,0,0,0,0,0,0,0,0,0,0,0,0,0,0,0,0,0
24,C10100 Oxygen-Free-Electronic,wire,Nominal Grain Size 0.050 mm,OS050,35,226,99.99,0.0005,0.0001,0.001,0.0003,0.0025,0.0005,0.0005,0.0004,0.0002,0,0,0,0,0,0,0,0,0,0,0,0,0,0,0,0,0,0,0,0
25,C10100 Oxygen-Free-Electronic,wire,Spring,H08,66,226,99.99,0.0005,0.0001,0.001,0.0003,0.0025,0.0005,0.0005,0.0004,0.0002,0,0,0,0,0,0,0,0,0,0,0,0,0,0,0,0,0,0,0,0
26,C10200 Oxygen-Free,products,1/2 Hard,H02,42,226,99.95,0,0,0,0,0,0,0.001,0,0,0,0,0,0,0,0,0,0,0,0,0,0,0,0,0,0,0,0,0,0
27,C10200 Oxygen-Free,products,1/4 Hard,H01,38,226,99.95,0,0,0,0,0,0,0.001,0,0,0,0,0,0,0,0,0,0,0,0,0,0,0,0,0,0,0,0,0,0
28,C10200 Oxygen-Free,products,1/8 Hard,H00,36,226,99.95,0,0,0,0,0,0,0.001,0,0,0,0,0,0,0,0,0,0,0,0,0,0,0,0,0,0,0,0,0,0
29,C10200 Oxygen-Free,products,As Hot Rolled,M20,34,226,99.95,0,0,0,0,0,0,0.001,0,0,0,0,0,0,0,0,0,0,0,0,0,0,0,0,0,0,0,0,0,0
30,C10200 Oxygen-Free,products,As Hot Rolled,M20,32,226,99.95,0,0,0,0,0,0,0.001,0,0,0,0,0,0,0,0,0,0,0,0,0,0,0,0,0,0,0,0,0,0
31,C10200 Oxygen-Free,products,Extra Spring,H10,57,226,99.95,0,0,0,0,0,0,0.001,0,0,0,0,0,0,0,0,0,0,0,0,0,0,0,0,0,0,0,0,0,0
32,C10200 Oxygen-Free,products,Hard,H04,50,226,99.95,0,0,0,0,0,0,0.001,0,0,0,0,0,0,0,0,0,0,0,0,0,0,0,0,0,0,0,0,0,0
33,C10200 Oxygen-Free,products,Hard,H04,45,226,99.95,0,0,0,0,0,0,0.001,0,0,0,0,0,0,0,0,0,0,0,0,0,0,0,0,0,0,0,0,0,0
34,C10200 Oxygen-Free,products,Noal Grain Size 0.025 mm,OS025,34,226,99.95,0,0,0,0,0,0,0.001,0,0,0,0,0,0,0,0,0,0,0,0,0,0,0,0,0,0,0,0,0,0
35,C10200 Oxygen-Free,products,Nominal Grain Size 0.050 mm,OS050,32,226,99.95,0,0,0,0,0,0,0.001,0,0,0,0,0,0,0,0,0,0,0,0,0,0,0,0,0,0,0,0,0,0
36,C10200 Oxygen-Free,products,Spring,H08,55,226,99.95,0,0,0,0,0,0,0.001,0,0,0,0,0,0,0,0,0,0,0,0,0,0,0,0,0,0,0,0,0,0
37,C10200 Oxygen-Free,rod,As Hot Rolled,M20,32,226,99.95,0,0,0,0,0,0,0.001,0,0,0,0,0,0,0,0,0,0,0,0,0,0,0,0,0,0,0,0,0,0
38,C10200 Oxygen-Free,rod,Hard,H04,55,226,99.95,0,0,0,0,0,0,0.001,0,0,0,0,0,0,0,0,0,0,0,0,0,0,0,0,0,0,0,0,0,0
39,C10200 Oxygen-Free,rod,Hard,H04,48,226,99.95,0,0,0,0,0,0,0.001,0,0,0,0,0,0,0,0,0,0,0,0,0,0,0,0,0,0,0,0,0,0
40,C10200 Oxygen-Free,rod,Hard,H04,45,226,99.95,0,0,0,0,0,0,0.001,0,0,0,0,0,0,0,0,0,0,0,0,0,0,0,0,0,0,0,0,0,0
41,C10200 Oxygen-Free,rod,Nominal Grain Size 0.050 mm,OS050,32,226,99.95,0,0,0,0,0,0,0.001,0,0,0,0,0,0,0,0,0,0,0,0,0,0,0,0,0,0,0,0,0,0
42,C10200 Oxygen-Free,shapes,As Hot Extruded,M30,32,226,99.95,0,0,0,0,0,0,0.001,0,0,0,0,0,0,0,0,0,0,0,0,0,0,0,0,0,0,0,0,0,0
43,C10200 Oxygen-Free,shapes,As Hot Rolled,M20,32,226,99.95,0,0,0,0,0,0,0.001,0,0,0,0,0,0,0,0,0,0,0,0,0,0,0,0,0,0,0,0,0,0
44,C10200 Oxygen-Free,shapes,Hard,H04,40,226,99.95,0,0,0,0,0,0,0.001,0,0,0,0,0,0,0,0,0,0,0,0,0,0,0,0,0,0,0,0,0,0
45,C10200 Oxygen-Free,shapes,Nominal Grain Size 0.050 mm,OS050,32,226,99.95,0,0,0,0,0,0,0.001,0,0,0,0,0,0,0,0,0,0,0,0,0,0,0,0,0,0,0,0,0,0
46,C10200 Oxygen-Free,tube,Hard Drawn,H80,55,226,99.95,0,0,0,0,0,0,0.001,0,0,0,0,0,0,0,0,0,0,0,0,0,0,0,0,0,0,0,0,0,0
47,C10200 Oxygen-Free,tube,"Light Drawn, Light Cold Rolled",H55,40,226,99.95,0,0,0,0,0,0,0.001,0,0,0,0,0,0,0,0,0,0,0,0,0,0,0,0,0,0,0,0,0,0
48,C10200 Oxygen-Free,tube,Noal Grain Size 0.025 mm,OS025,34,226,99.95,0,0,0,0,0,0,0.001,0,0,0,0,0,0,0,0,0,0,0,0,0,0,0,0,0,0,0,0,0,0
49,C10200 Oxygen-Free,tube,Nominal Grain Size 0.050 mm,OS050,32,226,99.95,0,0,0,0,0,0,0.001,0,0,0,0,0,0,0,0,0,0,0,0,0,0,0,0,0,0,0,0,0,0
50,C10200 Oxygen-Free,wire,Hard,H04,55,226,99.95,0,0,0,0,0,0,0.001,0,0,0,0,0,0,0,0,0,0,0,0,0,0,0,0,0,0,0,0,0,0
51,C10200 Oxygen-Free,wire,Nominal Grain Size 0.050 mm,OS050,35,226,99.95,0,0,0,0,0,0,0.001,0,0,0,0,0,0,0,0,0,0,0,0,0,0,0,0,0,0,0,0,0,0
52,C10200 Oxygen-Free,wire,Spring,H08,66,226,99.95,0,0,0,0,0,0,0.001,0,0,0,0,0,0,0,0,0,0,0,0,0,0,0,0,0,0,0,0,0,0
53,C10300       Oxygen-Free Copper,products,1/2 Hard,H02,42,223,99.95,0,0,0,0.003,0,0,0,0,0,0,0,0,0,0,0,0,0,0,0,0,0,0,0,0,0,0,0,0,0
54,C10300       Oxygen-Free Copper,products,1/4 Hard,H01,38,223,99.95,0,0,0,0.003,0,0,0,0,0,0,0,0,0,0,0,0,0,0,0,0,0,0,0,0,0,0,0,0,0
55,C10300       Oxygen-Free Copper,products,1/8 Hard,H00,36,223,99.95,0,0,0,0.003,0,0,0,0,0,0,0,0,0,0,0,0,0,0,0,0,0,0,0,0,0,0,0,0,0
56,C10300       Oxygen-Free Copper,products,As Hot Rolled,M20,32,223,99.95,0,0,0,0.003,0,0,0,0,0,0,0,0,0,0,0,0,0,0,0,0,0,0,0,0,0,0,0,0,0
57,C10300       Oxygen-Free Copper,products,Hard,H04,45,223,99.95,0,0,0,0.003,0,0,0,0,0,0,0,0,0,0,0,0,0,0,0,0,0,0,0,0,0,0,0,0,0
58,C10300       Oxygen-Free Copper,products,Hard,H04,50,223,99.95,0,0,0,0.003,0,0,0,0,0,0,0,0,0,0,0,0,0,0,0,0,0,0,0,0,0,0,0,0,0
59,C10300       Oxygen-Free Copper,products,Noal Grain Size 0.025 mm,OS025,43,223,99.95,0,0,0,0.003,0,0,0,0,0,0,0,0,0,0,0,0,0,0,0,0,0,0,0,0,0,0,0,0,0
60,C10300       Oxygen-Free Copper,products,Nominal Grain Size 0.050 mm,OS050,32,223,99.95,0,0,0,0.003,0,0,0,0,0,0,0,0,0,0,0,0,0,0,0,0,0,0,0,0,0,0,0,0,0
61,C10300       Oxygen-Free Copper,pipe,Hard,H04,50,223,99.95,0,0,0,0.003,0,0,0,0,0,0,0,0,0,0,0,0,0,0,0,0,0,0,0,0,0,0,0,0,0
62,C10300       Oxygen-Free Copper,rod,Hard,H04,48,223,99.95,0,0,0,0.003,0,0,0,0,0,0,0,0,0,0,0,0,0,0,0,0,0,0,0,0,0,0,0,0,0
63,C10300       Oxygen-Free Copper,rod,Hard,H04,55,223,99.95,0,0,0,0.003,0,0,0,0,0,0,0,0,0,0,0,0,0,0,0,0,0,0,0,0,0,0,0,0,0
64,C10300       Oxygen-Free Copper,rod,Hard,H04,45,223,99.95,0,0,0,0.003,0,0,0,0,0,0,0,0,0,0,0,0,0,0,0,0,0,0,0,0,0,0,0,0,0
65,C10300       Oxygen-Free Copper,shapes,Hard,H04,40,223,99.95,0,0,0,0.003,0,0,0,0,0,0,0,0,0,0,0,0,0,0,0,0,0,0,0,0,0,0,0,0,0
66,C10300       Oxygen-Free Copper,shapes,Nominal Grain Size 0.050 mm,OS050,32,223,99.95,0,0,0,0.003,0,0,0,0,0,0,0,0,0,0,0,0,0,0,0,0,0,0,0,0,0,0,0,0,0
67,C10300       Oxygen-Free Copper,tube,Hard Drawn,H80,55,223,99.95,0,0,0,0.003,0,0,0,0,0,0,0,0,0,0,0,0,0,0,0,0,0,0,0,0,0,0,0,0,0
68,C10300       Oxygen-Free Copper,tube,"Light Drawn, Light Cold Rolled",H55,40,223,99.95,0,0,0,0.003,0,0,0,0,0,0,0,0,0,0,0,0,0,0,0,0,0,0,0,0,0,0,0,0,0
69,C10300       Oxygen-Free Copper,tube,Noal Grain Size 0.025 mm,OS025,34,223,99.95,0,0,0,0.003,0,0,0,0,0,0,0,0,0,0,0,0,0,0,0,0,0,0,0,0,0,0,0,0,0
70,C10300       Oxygen-Free Copper,tube,Nominal Grain Size 0.050 mm,OS050,32,223,99.95,0,0,0,0.003,0,0,0,0,0,0,0,0,0,0,0,0,0,0,0,0,0,0,0,0,0,0,0,0,0
71,C10400    Oxygen-Free with Ag,products,1/2 Hard,H02,42,224,99.95,0,0,0,0,0.027,0,0.001,0,0,0,0,0,0,0,0,0,0,0,0,0,0,0,0,0,0,0,0,0,0
72,C10400    Oxygen-Free with Ag,products,1/4 Hard,H01,38,224,99.95,0,0,0,0,0.027,0,0.001,0,0,0,0,0,0,0,0,0,0,0,0,0,0,0,0,0,0,0,0,0,0
73,C10400    Oxygen-Free with Ag,products,1/8 Hard,H00,36,224,99.95,0,0,0,0,0.027,0,0.001,0,0,0,0,0,0,0,0,0,0,0,0,0,0,0,0,0,0,0,0,0,0
74,C10400    Oxygen-Free with Ag,products,As Hot Rolled,M20,34,224,99.95,0,0,0,0,0.027,0,0.001,0,0,0,0,0,0,0,0,0,0,0,0,0,0,0,0,0,0,0,0,0,0
75,C10400    Oxygen-Free with Ag,products,As Hot Rolled,M20,32,224,99.95,0,0,0,0,0.027,0,0.001,0,0,0,0,0,0,0,0,0,0,0,0,0,0,0,0,0,0,0,0,0,0
76,C10400    Oxygen-Free with Ag,products,Extra Spring,H10,57,224,99.95,0,0,0,0,0.027,0,0.001,0,0,0,0,0,0,0,0,0,0,0,0,0,0,0,0,0,0,0,0,0,0
77,C10400    Oxygen-Free with Ag,products,Hard,H04,50,224,99.95,0,0,0,0,0.027,0,0.001,0,0,0,0,0,0,0,0,0,0,0,0,0,0,0,0,0,0,0,0,0,0
78,C10400    Oxygen-Free with Ag,products,Hard,H04,45,224,99.95,0,0,0,0,0.027,0,0.001,0,0,0,0,0,0,0,0,0,0,0,0,0,0,0,0,0,0,0,0,0,0
79,C10400    Oxygen-Free with Ag,products,Noal Grain Size 0.025 mm,OS025,34,224,99.95,0,0,0,0,0.027,0,0.001,0,0,0,0,0,0,0,0,0,0,0,0,0,0,0,0,0,0,0,0,0,0
80,C10400    Oxygen-Free with Ag,products,Nominal Grain Size 0.050 mm,OS050,32,224,99.95,0,0,0,0,0.027,0,0.001,0,0,0,0,0,0,0,0,0,0,0,0,0,0,0,0,0,0,0,0,0,0
81,C10400    Oxygen-Free with Ag,products,Spring,H08,55,224,99.95,0,0,0,0,0.027,0,0.001,0,0,0,0,0,0,0,0,0,0,0,0,0,0,0,0,0,0,0,0,0,0
82,C10400    Oxygen-Free with Ag,rod,As Hot Rolled,M20,32,224,99.95,0,0,0,0,0.027,0,0.001,0,0,0,0,0,0,0,0,0,0,0,0,0,0,0,0,0,0,0,0,0,0
83,C10400    Oxygen-Free with Ag,rod,Hard,H04,55,224,99.95,0,0,0,0,0.027,0,0.001,0,0,0,0,0,0,0,0,0,0,0,0,0,0,0,0,0,0,0,0,0,0
84,C10400    Oxygen-Free with Ag,rod,Hard,H04,48,224,99.95,0,0,0,0,0.027,0,0.001,0,0,0,0,0,0,0,0,0,0,0,0,0,0,0,0,0,0,0,0,0,0
85,C10400    Oxygen-Free with Ag,rod,Hard,H04,45,224,99.95,0,0,0,0,0.027,0,0.001,0,0,0,0,0,0,0,0,0,0,0,0,0,0,0,0,0,0,0,0,0,0
86,C10400    Oxygen-Free with Ag,rod,Nominal Grain Size 0.050 mm,OS050,32,224,99.95,0,0,0,0,0.027,0,0.001,0,0,0,0,0,0,0,0,0,0,0,0,0,0,0,0,0,0,0,0,0,0
87,C10400    Oxygen-Free with Ag,shapes,As Hot Extruded,M30,32,224,99.95,0,0,0,0,0.027,0,0.001,0,0,0,0,0,0,0,0,0,0,0,0,0,0,0,0,0,0,0,0,0,0
88,C10400    Oxygen-Free with Ag,shapes,As Hot Rolled,M20,32,224,99.95,0,0,0,0,0.027,0,0.001,0,0,0,0,0,0,0,0,0,0,0,0,0,0,0,0,0,0,0,0,0,0
89,C10400    Oxygen-Free with Ag,shapes,Hard,H04,40,224,99.95,0,0,0,0,0.027,0,0.001,0,0,0,0,0,0,0,0,0,0,0,0,0,0,0,0,0,0,0,0,0,0
90,C10400    Oxygen-Free with Ag,shapes,Nominal Grain Size 0.050 mm,OS050,32,224,99.95,0,0,0,0,0.027,0,0.001,0,0,0,0,0,0,0,0,0,0,0,0,0,0,0,0,0,0,0,0,0,0
91,C10400    Oxygen-Free with Ag,tube,Hard Drawn,H80,55,224,99.95,0,0,0,0,0.027,0,0.001,0,0,0,0,0,0,0,0,0,0,0,0,0,0,0,0,0,0,0,0,0,0
92,C10400    Oxygen-Free with Ag,tube,"Light Drawn, Light Cold Rolled",H55,40,224,99.95,0,0,0,0,0.027,0,0.001,0,0,0,0,0,0,0,0,0,0,0,0,0,0,0,0,0,0,0,0,0,0
93,C10400    Oxygen-Free with Ag,tube,Noal Grain Size 0.025 mm,OS025,34,224,99.95,0,0,0,0,0.027,0,0.001,0,0,0,0,0,0,0,0,0,0,0,0,0,0,0,0,0,0,0,0,0,0
94,C10400    Oxygen-Free with Ag,tube,Nominal Grain Size 0.050 mm,OS050,32,224,99.95,0,0,0,0,0.027,0,0.001,0,0,0,0,0,0,0,0,0,0,0,0,0,0,0,0,0,0,0,0,0,0
95,C10400    Oxygen-Free with Ag,wire,Hard,H04,55,224,99.95,0,0,0,0,0.027,0,0.001,0,0,0,0,0,0,0,0,0,0,0,0,0,0,0,0,0,0,0,0,0,0
96,C10400    Oxygen-Free with Ag,wire,Nominal Grain Size 0.050 mm,OS050,35,224,99.95,0,0,0,0,0.027,0,0.001,0,0,0,0,0,0,0,0,0,0,0,0,0,0,0,0,0,0,0,0,0,0
97,C10400    Oxygen-Free with Ag,wire,Spring,H08,66,224,99.95,0,0,0,0,0.027,0,0.001,0,0,0,0,0,0,0,0,0,0,0,0,0,0,0,0,0,0,0,0,0,0
98,C10500 Oxygen-Free with Ag,products,1/2 Hard,H02,42,224,99.95,0,0,0,0,0.034,0,0.001,0,0,0,0,0,0,0,0,0,0,0,0,0,0,0,0,0,0,0,0,0,0
99,C10500 Oxygen-Free with Ag,products,1/4 Hard,H01,38,224,99.95,0,0,0,0,0.034,0,0.001,0,0,0,0,0,0,0,0,0,0,0,0,0,0,0,0,0,0,0,0,0,0
100,C10500 Oxygen-Free with Ag,products,1/8 Hard,H00,36,224,99.95,0,0,0,0,0.034,0,0.001,0,0,0,0,0,0,0,0,0,0,0,0,0,0,0,0,0,0,0,0,0,0
101,C10500 Oxygen-Free with Ag,products,As Hot Rolled,M20,34,224,99.95,0,0,0,0,0.034,0,0.001,0,0,0,0,0,0,0,0,0,0,0,0,0,0,0,0,0,0,0,0,0,0
102,C10500 Oxygen-Free with Ag,products,As Hot Rolled,M20,32,224,99.95,0,0,0,0,0.034,0,0.001,0,0,0,0,0,0,0,0,0,0,0,0,0,0,0,0,0,0,0,0,0,0
103,C10500 Oxygen-Free with Ag,products,Extra Spring,H10,57,224,99.95,0,0,0,0,0.034,0,0.001,0,0,0,0,0,0,0,0,0,0,0,0,0,0,0,0,0,0,0,0,0,0
104,C10500 Oxygen-Free with Ag,products,Hard,H04,50,224,99.95,0,0,0,0,0.034,0,0.001,0,0,0,0,0,0,0,0,0,0,0,0,0,0,0,0,0,0,0,0,0,0
105,C10500 Oxygen-Free with Ag,products,Hard,H04,45,224,99.95,0,0,0,0,0.034,0,0.001,0,0,0,0,0,0,0,0,0,0,0,0,0,0,0,0,0,0,0,0,0,0
106,C10500 Oxygen-Free with Ag,products,Noal Grain Size 0.025 mm,OS025,34,224,99.95,0,0,0,0,0.034,0,0.001,0,0,0,0,0,0,0,0,0,0,0,0,0,0,0,0,0,0,0,0,0,0
107,C10500 Oxygen-Free with Ag,products,Nominal Grain Size 0.050 mm,OS050,32,224,99.95,0,0,0,0,0.034,0,0.001,0,0,0,0,0,0,0,0,0,0,0,0,0,0,0,0,0,0,0,0,0,0
108,C10500 Oxygen-Free with Ag,products,Spring,H08,55,224,99.95,0,0,0,0,0.034,0,0.001,0,0,0,0,0,0,0,0,0,0,0,0,0,0,0,0,0,0,0,0,0,0
109,C10500 Oxygen-Free with Ag,products,Hard,H04,55,224,99.95,0,0,0,0,0.034,0,0.001,0,0,0,0,0,0,0,0,0,0,0,0,0,0,0,0,0,0,0,0,0,0
110,C10500 Oxygen-Free with Ag,products,Hard,H04,48,224,99.95,0,0,0,0,0.034,0,0.001,0,0,0,0,0,0,0,0,0,0,0,0,0,0,0,0,0,0,0,0,0,0
111,C10500 Oxygen-Free with Ag,shapes,As Hot Extruded,M30,32,224,99.95,0,0,0,0,0.034,0,0.001,0,0,0,0,0,0,0,0,0,0,0,0,0,0,0,0,0,0,0,0,0,0
112,C10500 Oxygen-Free with Ag,shapes,As Hot Rolled,M20,32,224,99.95,0,0,0,0,0.034,0,0.001,0,0,0,0,0,0,0,0,0,0,0,0,0,0,0,0,0,0,0,0,0,0
113,C10500 Oxygen-Free with Ag,shapes,Hard,H04,40,224,99.95,0,0,0,0,0.034,0,0.001,0,0,0,0,0,0,0,0,0,0,0,0,0,0,0,0,0,0,0,0,0,0
114,C10500 Oxygen-Free with Ag,shapes,Nominal Grain Size 0.050 mm,OS050,32,224,99.95,0,0,0,0,0.034,0,0.001,0,0,0,0,0,0,0,0,0,0,0,0,0,0,0,0,0,0,0,0,0,0
115,C10500 Oxygen-Free with Ag,tube,Hard Drawn,H80,55,224,99.95,0,0,0,0,0.034,0,0.001,0,0,0,0,0,0,0,0,0,0,0,0,0,0,0,0,0,0,0,0,0,0
116,C10500 Oxygen-Free with Ag,tube,"Light Drawn, Light Cold Rolled",H55,40,224,99.95,0,0,0,0,0.034,0,0.001,0,0,0,0,0,0,0,0,0,0,0,0,0,0,0,0,0,0,0,0,0,0
117,C10500 Oxygen-Free with Ag,tube,Noal Grain Size 0.025 mm,OS025,34,224,99.95,0,0,0,0,0.034,0,0.001,0,0,0,0,0,0,0,0,0,0,0,0,0,0,0,0,0,0,0,0,0,0
118,C10500 Oxygen-Free with Ag,wire,Hard,H04,55,224,99.95,0,0,0,0,0.034,0,0.001,0,0,0,0,0,0,0,0,0,0,0,0,0,0,0,0,0,0,0,0,0,0
119,C10500 Oxygen-Free with Ag,wire,Nominal Grain Size 0.050 mm,OS050,35,224,99.95,0,0,0,0,0.034,0,0.001,0,0,0,0,0,0,0,0,0,0,0,0,0,0,0,0,0,0,0,0,0,0
120,C10500 Oxygen-Free with Ag,wire,Spring,H08,66,224,99.95,0,0,0,0,0.034,0,0.001,0,0,0,0,0,0,0,0,0,0,0,0,0,0,0,0,0,0,0,0,0,0
121,C10700 Oxygen-Free with Ag,products,1/2 Hard,H02,42,224,99.95,0,0,0,0,0.085,0,0.001,0,0,0,0,0,0,0,0,0,0,0,0,0,0,0,0,0,0,0,0,0,0
122,C10700 Oxygen-Free with Ag,products,1/4 Hard,H01,38,224,99.95,0,0,0,0,0.085,0,0.001,0,0,0,0,0,0,0,0,0,0,0,0,0,0,0,0,0,0,0,0,0,0
123,C10700 Oxygen-Free with Ag,products,1/8 Hard,H00,36,224,99.95,0,0,0,0,0.085,0,0.001,0,0,0,0,0,0,0,0,0,0,0,0,0,0,0,0,0,0,0,0,0,0
124,C10700 Oxygen-Free with Ag,products,As Hot Rolled,M20,34,224,99.95,0,0,0,0,0.085,0,0.001,0,0,0,0,0,0,0,0,0,0,0,0,0,0,0,0,0,0,0,0,0,0
125,C10700 Oxygen-Free with Ag,products,As Hot Rolled,M20,32,224,99.95,0,0,0,0,0.085,0,0.001,0,0,0,0,0,0,0,0,0,0,0,0,0,0,0,0,0,0,0,0,0,0
126,C10700 Oxygen-Free with Ag,products,Extra Spring,H10,57,224,99.95,0,0,0,0,0.085,0,0.001,0,0,0,0,0,0,0,0,0,0,0,0,0,0,0,0,0,0,0,0,0,0
127,C10700 Oxygen-Free with Ag,products,Hard,H04,50,224,99.95,0,0,0,0,0.085,0,0.001,0,0,0,0,0,0,0,0,0,0,0,0,0,0,0,0,0,0,0,0,0,0
128,C10700 Oxygen-Free with Ag,products,Hard,H04,45,224,99.95,0,0,0,0,0.085,0,0.001,0,0,0,0,0,0,0,0,0,0,0,0,0,0,0,0,0,0,0,0,0,0
129,C10700 Oxygen-Free with Ag,products,Noal Grain Size 0.025 mm,OS025,34,224,99.95,0,0,0,0,0.085,0,0.001,0,0,0,0,0,0,0,0,0,0,0,0,0,0,0,0,0,0,0,0,0,0
130,C10700 Oxygen-Free with Ag,products,Nominal Grain Size 0.050 mm,OS050,32,224,99.95,0,0,0,0,0.085,0,0.001,0,0,0,0,0,0,0,0,0,0,0,0,0,0,0,0,0,0,0,0,0,0
131,C10700 Oxygen-Free with Ag,products,Spring,H08,55,224,99.95,0,0,0,0,0.085,0,0.001,0,0,0,0,0,0,0,0,0,0,0,0,0,0,0,0,0,0,0,0,0,0
132,C10700 Oxygen-Free with Ag,rod,As Hot Rolled,M20,32,224,99.95,0,0,0,0,0.085,0,0.001,0,0,0,0,0,0,0,0,0,0,0,0,0,0,0,0,0,0,0,0,0,0
133,C10700 Oxygen-Free with Ag,rod,Hard,H04,45,224,99.95,0,0,0,0,0.085,0,0.001,0,0,0,0,0,0,0,0,0,0,0,0,0,0,0,0,0,0,0,0,0,0
134,C10700 Oxygen-Free with Ag,rod,Hard,H04,48,224,99.95,0,0,0,0,0.085,0,0.001,0,0,0,0,0,0,0,0,0,0,0,0,0,0,0,0,0,0,0,0,0,0
135,C10700 Oxygen-Free with Ag,rod,Hard,H04,55,224,99.95,0,0,0,0,0.085,0,0.001,0,0,0,0,0,0,0,0,0,0,0,0,0,0,0,0,0,0,0,0,0,0
136,C10700 Oxygen-Free with Ag,rod,Nominal Grain Size 0.050 mm,OS050,32,224,99.95,0,0,0,0,0.085,0,0.001,0,0,0,0,0,0,0,0,0,0,0,0,0,0,0,0,0,0,0,0,0,0
137,C10700 Oxygen-Free with Ag,shapes,As Hot Extruded,M30,32,224,99.95,0,0,0,0,0.085,0,0.001,0,0,0,0,0,0,0,0,0,0,0,0,0,0,0,0,0,0,0,0,0,0
138,C10700 Oxygen-Free with Ag,shapes,As Hot Rolled,M20,32,224,99.95,0,0,0,0,0.085,0,0.001,0,0,0,0,0,0,0,0,0,0,0,0,0,0,0,0,0,0,0,0,0,0
139,C10700 Oxygen-Free with Ag,shapes,Hard,H04,40,224,99.95,0,0,0,0,0.085,0,0.001,0,0,0,0,0,0,0,0,0,0,0,0,0,0,0,0,0,0,0,0,0,0
140,C10700 Oxygen-Free with Ag,shapes,Nominal Grain Size 0.050 mm,OS050,32,224,99.95,0,0,0,0,0.085,0,0.001,0,0,0,0,0,0,0,0,0,0,0,0,0,0,0,0,0,0,0,0,0,0
141,C10700 Oxygen-Free with Ag,tube,Hard Drawn,H80,55,224,99.95,0,0,0,0,0.085,0,0.001,0,0,0,0,0,0,0,0,0,0,0,0,0,0,0,0,0,0,0,0,0,0
142,C10700 Oxygen-Free with Ag,tube,"Light Drawn, Light Cold Rolled",H55,40,224,99.95,0,0,0,0,0.085,0,0.001,0,0,0,0,0,0,0,0,0,0,0,0,0,0,0,0,0,0,0,0,0,0
143,C10700 Oxygen-Free with Ag,tube,Noal Grain Size 0.025 mm,OS025,34,224,99.95,0,0,0,0,0.085,0,0.001,0,0,0,0,0,0,0,0,0,0,0,0,0,0,0,0,0,0,0,0,0,0
144,C10700 Oxygen-Free with Ag,tube,Nominal Grain Size 0.050 mm,OS050,32,224,99.95,0,0,0,0,0.085,0,0.001,0,0,0,0,0,0,0,0,0,0,0,0,0,0,0,0,0,0,0,0,0,0
145,C10700 Oxygen-Free with Ag,wire,Hard,H04,55,224,99.95,0,0,0,0,0.085,0,0.001,0,0,0,0,0,0,0,0,0,0,0,0,0,0,0,0,0,0,0,0,0,0
146,C10700 Oxygen-Free with Ag,wire,Nominal Grain Size 0.050 mm,OS050,35,224,99.95,0,0,0,0,0.085,0,0.001,0,0,0,0,0,0,0,0,0,0,0,0,0,0,0,0,0,0,0,0,0,0
147,C10700 Oxygen-Free with Ag,wire,Spring,H08,66,224,99.95,0,0,0,0,0.085,0,0.001,0,0,0,0,0,0,0,0,0,0,0,0,0,0,0,0,0,0,0,0,0,0
148,C10800 OLFP,products,1/2 Hard,H02,42,202,99.95,0,0,0,0.0085,0,0,0,0,0,0,0,0,0,0,0,0,0,0,0,0,0,0,0,0,0,0,0,0,0
149,C10800 OLFP,products,1/4 Hard,H01,38,202,99.95,0,0,0,0.0085,0,0,0,0,0,0,0,0,0,0,0,0,0,0,0,0,0,0,0,0,0,0,0,0,0
150,C10800 OLFP,products,1/8 Hard,H00,36,202,99.95,0,0,0,0.0085,0,0,0,0,0,0,0,0,0,0,0,0,0,0,0,0,0,0,0,0,0,0,0,0,0
151,C10800 OLFP,products,As Hot Rolled,M20,32,202,99.95,0,0,0,0.0085,0,0,0,0,0,0,0,0,0,0,0,0,0,0,0,0,0,0,0,0,0,0,0,0,0
152,C10800 OLFP,products,Hard,H04,45,202,99.95,0,0,0,0.0085,0,0,0,0,0,0,0,0,0,0,0,0,0,0,0,0,0,0,0,0,0,0,0,0,0
153,C10800 OLFP,products,Hard,H04,50,202,99.95,0,0,0,0.0085,0,0,0,0,0,0,0,0,0,0,0,0,0,0,0,0,0,0,0,0,0,0,0,0,0
154,C10800 OLFP,products,Noal Grain Size 0.025 mm,OS025,34,202,99.95,0,0,0,0.0085,0,0,0,0,0,0,0,0,0,0,0,0,0,0,0,0,0,0,0,0,0,0,0,0,0
155,C10800 OLFP,products,Nominal Grain Size 0.050 mm,OS050,32,202,99.95,0,0,0,0.0085,0,0,0,0,0,0,0,0,0,0,0,0,0,0,0,0,0,0,0,0,0,0,0,0,0
156,C10800 OLFP,products,Spring,H08,55,202,99.95,0,0,0,0.0085,0,0,0,0,0,0,0,0,0,0,0,0,0,0,0,0,0,0,0,0,0,0,0,0,0
157,C10800 OLFP,pipe,Hard,H04,50,202,99.95,0,0,0,0.0085,0,0,0,0,0,0,0,0,0,0,0,0,0,0,0,0,0,0,0,0,0,0,0,0,0
158,C10800 OLFP,rod,Hard,H04,48,202,99.95,0,0,0,0.0085,0,0,0,0,0,0,0,0,0,0,0,0,0,0,0,0,0,0,0,0,0,0,0,0,0
159,C10800 OLFP,rod,Hard,H04,45,202,99.95,0,0,0,0.0085,0,0,0,0,0,0,0,0,0,0,0,0,0,0,0,0,0,0,0,0,0,0,0,0,0
160,C10800 OLFP,rod,Hard,H04,55,202,99.95,0,0,0,0.0085,0,0,0,0,0,0,0,0,0,0,0,0,0,0,0,0,0,0,0,0,0,0,0,0,0
161,C10800 OLFP,tube,Drawn General Purpose,H58,36,202,99.95,0,0,0,0.0085,0,0,0,0,0,0,0,0,0,0,0,0,0,0,0,0,0,0,0,0,0,0,0,0,0
162,C10800 OLFP,tube,Hard Drawn,H80,55,202,99.95,0,0,0,0.0085,0,0,0,0,0,0,0,0,0,0,0,0,0,0,0,0,0,0,0,0,0,0,0,0,0
163,C10800 OLFP,tube,"Light Drawn, Light Cold Rolled",H55,40,202,99.95,0,0,0,0.0085,0,0,0,0,0,0,0,0,0,0,0,0,0,0,0,0,0,0,0,0,0,0,0,0,0
164,C10800 OLFP,tube,Noal Grain Size 0.025 mm,OS025,34,202,99.95,0,0,0,0.0085,0,0,0,0,0,0,0,0,0,0,0,0,0,0,0,0,0,0,0,0,0,0,0,0,0
165,C10800 OLFP,tube,Nominal Grain Size 0.050 mm,OS050,32,202,99.95,0,0,0,0.0085,0,0,0,0,0,0,0,0,0,0,0,0,0,0,0,0,0,0,0,0,0,0,0,0,0
166,C10910,products,1/2 Hard,H02,42,226,99.95,0,0,0,0,0,0,0.005,0,0,0,0,0,0,0,0,0,0,0,0,0,0,0,0,0,0,0,0,0,0
167,C10910,products,1/4 Hard,H01,38,226,99.95,0,0,0,0,0,0,0.005,0,0,0,0,0,0,0,0,0,0,0,0,0,0,0,0,0,0,0,0,0,0
168,C10910,products,1/8 Hard,H00,36,226,99.95,0,0,0,0,0,0,0.005,0,0,0,0,0,0,0,0,0,0,0,0,0,0,0,0,0,0,0,0,0,0
169,C10910,products,As Hot Rolled,M20,32,226,99.95,0,0,0,0,0,0,0.005,0,0,0,0,0,0,0,0,0,0,0,0,0,0,0,0,0,0,0,0,0,0
170,C10910,products,Extra Spring,H10,57,226,99.95,0,0,0,0,0,0,0.005,0,0,0,0,0,0,0,0,0,0,0,0,0,0,0,0,0,0,0,0,0,0
171,C10910,products,Hard,H04,50,226,99.95,0,0,0,0,0,0,0.005,0,0,0,0,0,0,0,0,0,0,0,0,0,0,0,0,0,0,0,0,0,0
172,C10910,products,Hard,H04,45,226,99.95,0,0,0,0,0,0,0.005,0,0,0,0,0,0,0,0,0,0,0,0,0,0,0,0,0,0,0,0,0,0
173,C10910,products,Noal Grain Size 0.025 mm,OS025,34,226,99.95,0,0,0,0,0,0,0.005,0,0,0,0,0,0,0,0,0,0,0,0,0,0,0,0,0,0,0,0,0,0
174,C10910,products,Nominal Grain Size 0.050 mm,OS050,32,226,99.95,0,0,0,0,0,0,0.005,0,0,0,0,0,0,0,0,0,0,0,0,0,0,0,0,0,0,0,0,0,0
175,C10910,products,Spring,H08,55,226,99.95,0,0,0,0,0,0,0.005,0,0,0,0,0,0,0,0,0,0,0,0,0,0,0,0,0,0,0,0,0,0
176,c11300-Tough Pitch with Ag (STP,products,1/2 Hard,H02,42,224,99.9,0,0,0,0,0.027,0,0,0,0,0,0,0,0,0,0,0,0,0,0,0,0,0,0,0,0,0,0,0,0
177,c11300-Tough Pitch with Ag (STP,products,1/4 Hard,H01,38,224,99.9,0,0,0,0,0.027,0,0,0,0,0,0,0,0,0,0,0,0,0,0,0,0,0,0,0,0,0,0,0,0
178,c11300-Tough Pitch with Ag (STP,products,1/8 Hard,H00,36,224,99.9,0,0,0,0,0.027,0,0,0,0,0,0,0,0,0,0,0,0,0,0,0,0,0,0,0,0,0,0,0,0
179,c11300-Tough Pitch with Ag (STP,products,As Hot Rolled,M20,32,224,99.9,0,0,0,0,0.027,0,0,0,0,0,0,0,0,0,0,0,0,0,0,0,0,0,0,0,0,0,0,0,0
180,c11300-Tough Pitch with Ag (STP,products,Extra Spring,H10,57,224,99.9,0,0,0,0,0.027,0,0,0,0,0,0,0,0,0,0,0,0,0,0,0,0,0,0,0,0,0,0,0,0
181,c11300-Tough Pitch with Ag (STP,products,Hard,H04,50,224,99.9,0,0,0,0,0.027,0,0,0,0,0,0,0,0,0,0,0,0,0,0,0,0,0,0,0,0,0,0,0,0
182,c11300-Tough Pitch with Ag (STP,products,Nominal Grain Size 0.050 mm,OS050,32,224,99.9,0,0,0,0,0.027,0,0,0,0,0,0,0,0,0,0,0,0,0,0,0,0,0,0,0,0,0,0,0,0
183,c11300-Tough Pitch with Ag (STP,products,Nominal Grain Size 0.050 mm,OS050,34,224,99.9,0,0,0,0,0.027,0,0,0,0,0,0,0,0,0,0,0,0,0,0,0,0,0,0,0,0,0,0,0,0
184,c11300-Tough Pitch with Ag (STP,products,Spring,H08,55,224,99.9,0,0,0,0,0.027,0,0,0,0,0,0,0,0,0,0,0,0,0,0,0,0,0,0,0,0,0,0,0,0
185,c11300-Tough Pitch with Ag (STP,rod,As Hot Rolled,M20,32,224,99.9,0,0,0,0,0.027,0,0,0,0,0,0,0,0,0,0,0,0,0,0,0,0,0,0,0,0,0,0,0,0
186,c11300-Tough Pitch with Ag (STP,rod,Hard,H04,33,224,99.9,0,0,0,0,0.027,0,0,0,0,0,0,0,0,0,0,0,0,0,0,0,0,0,0,0,0,0,0,0,0
187,c11300-Tough Pitch with Ag (STP,rod,Nominal Grain Size 0.050 mm,OS050,32,224,99.9,0,0,0,0,0.027,0,0,0,0,0,0,0,0,0,0,0,0,0,0,0,0,0,0,0,0,0,0,0,0
188,c11300-Tough Pitch with Ag (STP,rod,Rod & Bar,O60,28,224,99.9,0,0,0,0,0.027,0,0,0,0,0,0,0,0,0,0,0,0,0,0,0,0,0,0,0,0,0,0,0,0
189,c11300-Tough Pitch with Ag (STP,shapes,As Hot Extruded,M30,32,224,99.9,0,0,0,0,0.027,0,0,0,0,0,0,0,0,0,0,0,0,0,0,0,0,0,0,0,0,0,0,0,0
190,c11300-Tough Pitch with Ag (STP,shapes,Hard,H04,40,224,99.9,0,0,0,0,0.027,0,0,0,0,0,0,0,0,0,0,0,0,0,0,0,0,0,0,0,0,0,0,0,0
191,c11300-Tough Pitch with Ag (STP,tube,Hard Drawn,H80,35,224,99.9,0,0,0,0,0.027,0,0,0,0,0,0,0,0,0,0,0,0,0,0,0,0,0,0,0,0,0,0,0,0
192,c11300-Tough Pitch with Ag (STP,wire,Hard,H04,55,224,99.9,0,0,0,0,0.027,0,0,0,0,0,0,0,0,0,0,0,0,0,0,0,0,0,0,0,0,0,0,0,0
193,c11300-Tough Pitch with Ag (STP,wire,Nominal Grain Size 0.050 mm,OS050,35,224,99.9,0,0,0,0,0.027,0,0,0,0,0,0,0,0,0,0,0,0,0,0,0,0,0,0,0,0,0,0,0,0
194,c11300-Tough Pitch with Ag (STP,wire,Spring,H08,66,224,99.9,0,0,0,0,0.027,0,0,0,0,0,0,0,0,0,0,0,0,0,0,0,0,0,0,0,0,0,0,0,0
195,c11400 Tough Pitch with Ag (STP,products,1/2 Hard,H02,42,224,99.9,0,0,0,0,0.034,0,0,0,0,0,0,0,0,0,0,0,0,0,0,0,0,0,0,0,0,0,0,0,0
196,c11400 Tough Pitch with Ag (STP,products,1/4 Hard,H01,38,224,99.9,0,0,0,0,0.034,0,0,0,0,0,0,0,0,0,0,0,0,0,0,0,0,0,0,0,0,0,0,0,0
197,c11400 Tough Pitch with Ag (STP,products,1/8 Hard,H00,36,224,99.9,0,0,0,0,0.034,0,0,0,0,0,0,0,0,0,0,0,0,0,0,0,0,0,0,0,0,0,0,0,0
198,c11400 Tough Pitch with Ag (STP,products,As Hot Rolled,M20,34,224,99.9,0,0,0,0,0.034,0,0,0,0,0,0,0,0,0,0,0,0,0,0,0,0,0,0,0,0,0,0,0,0
199,c11400 Tough Pitch with Ag (STP,products,As Hot Rolled,M20,32,224,99.9,0,0,0,0,0.034,0,0,0,0,0,0,0,0,0,0,0,0,0,0,0,0,0,0,0,0,0,0,0,0
200,c11400 Tough Pitch with Ag (STP,products,Extra Spring,H10,57,224,99.9,0,0,0,0,0.034,0,0,0,0,0,0,0,0,0,0,0,0,0,0,0,0,0,0,0,0,0,0,0,0
201,c11400 Tough Pitch with Ag (STP,products,Hard,H04,45,224,99.9,0,0,0,0,0.034,0,0,0,0,0,0,0,0,0,0,0,0,0,0,0,0,0,0,0,0,0,0,0,0
202,c11400 Tough Pitch with Ag (STP,products,Hard,H04,50,224,99.9,0,0,0,0,0.034,0,0,0,0,0,0,0,0,0,0,0,0,0,0,0,0,0,0,0,0,0,0,0,0
203,c11400 Tough Pitch with Ag (STP,products,Noal Grain Size 0.025 mm,OS025,34,224,99.9,0,0,0,0,0.034,0,0,0,0,0,0,0,0,0,0,0,0,0,0,0,0,0,0,0,0,0,0,0,0
204,c11400 Tough Pitch with Ag (STP,products,Nominal Grain Size 0.050 mm,OS050,32,224,99.9,0,0,0,0,0.034,0,0,0,0,0,0,0,0,0,0,0,0,0,0,0,0,0,0,0,0,0,0,0,0
205,c11400 Tough Pitch with Ag (STP,products,Spring,H08,55,224,99.9,0,0,0,0,0.034,0,0,0,0,0,0,0,0,0,0,0,0,0,0,0,0,0,0,0,0,0,0,0,0
206,c11400 Tough Pitch with Ag (STP,rod,As Hot Rolled,M20,32,224,99.9,0,0,0,0,0.034,0,0,0,0,0,0,0,0,0,0,0,0,0,0,0,0,0,0,0,0,0,0,0,0
207,c11400 Tough Pitch with Ag (STP,rod,Hard,H04,55,224,99.9,0,0,0,0,0.034,0,0,0,0,0,0,0,0,0,0,0,0,0,0,0,0,0,0,0,0,0,0,0,0
208,c11400 Tough Pitch with Ag (STP,rod,Hard,H04,48,224,99.9,0,0,0,0,0.034,0,0,0,0,0,0,0,0,0,0,0,0,0,0,0,0,0,0,0,0,0,0,0,0
209,c11400 Tough Pitch with Ag (STP,rod,Hard,H04,45,224,99.9,0,0,0,0,0.034,0,0,0,0,0,0,0,0,0,0,0,0,0,0,0,0,0,0,0,0,0,0,0,0
210,c11400 Tough Pitch with Ag (STP,rod,Nominal Grain Size 0.050 mm,OS050,32,224,99.9,0,0,0,0,0.034,0,0,0,0,0,0,0,0,0,0,0,0,0,0,0,0,0,0,0,0,0,0,0,0
211,c11400 Tough Pitch with Ag (STP,shapes,As Hot Extruded,M30,32,224,99.9,0,0,0,0,0.034,0,0,0,0,0,0,0,0,0,0,0,0,0,0,0,0,0,0,0,0,0,0,0,0
212,c11400 Tough Pitch with Ag (STP,shapes,As Hot Rolled,M20,32,224,99.9,0,0,0,0,0.034,0,0,0,0,0,0,0,0,0,0,0,0,0,0,0,0,0,0,0,0,0,0,0,0
213,c11400 Tough Pitch with Ag (STP,shapes,Hard,H04,40,224,99.9,0,0,0,0,0.034,0,0,0,0,0,0,0,0,0,0,0,0,0,0,0,0,0,0,0,0,0,0,0,0
214,c11400 Tough Pitch with Ag (STP,shapes,Nominal Grain Size 0.050 mm,OS050,32,224,99.9,0,0,0,0,0.034,0,0,0,0,0,0,0,0,0,0,0,0,0,0,0,0,0,0,0,0,0,0,0,0
215,c11400 Tough Pitch with Ag (STP,wire,Nominal Grain Size 0.050 mm,OS050,35,224,99.9,0,0,0,0,0.034,0,0,0,0,0,0,0,0,0,0,0,0,0,0,0,0,0,0,0,0,0,0,0,0
216,c11400 Tough Pitch with Ag (STP,wire,Spring,H08,66,224,99.9,0,0,0,0,0.034,0,0,0,0,0,0,0,0,0,0,0,0,0,0,0,0,0,0,0,0,0,0,0,0
217,C11500 Tough Pitch with Ag,products,1/2 Hard,H02,42,224,99.9,0,0,0,0,0.054,0,0,0,0,0,0,0,0,0,0,0,0,0,0,0,0,0,0,0,0,0,0,0,0
218,C11500 Tough Pitch with Ag,products,1/4 Hard,H01,38,224,99.9,0,0,0,0,0.054,0,0,0,0,0,0,0,0,0,0,0,0,0,0,0,0,0,0,0,0,0,0,0,0
219,C11500 Tough Pitch with Ag,products,1/8 Hard,H00,36,224,99.9,0,0,0,0,0.054,0,0,0,0,0,0,0,0,0,0,0,0,0,0,0,0,0,0,0,0,0,0,0,0
220,C11500 Tough Pitch with Ag,products,As Hot Rolled,M20,32,224,99.9,0,0,0,0,0.054,0,0,0,0,0,0,0,0,0,0,0,0,0,0,0,0,0,0,0,0,0,0,0,0
221,C11500 Tough Pitch with Ag,products,As Hot Rolled,M20,34,224,99.9,0,0,0,0,0.054,0,0,0,0,0,0,0,0,0,0,0,0,0,0,0,0,0,0,0,0,0,0,0,0
222,C11500 Tough Pitch with Ag,products,Extra Spring,H10,57,224,99.9,0,0,0,0,0.054,0,0,0,0,0,0,0,0,0,0,0,0,0,0,0,0,0,0,0,0,0,0,0,0
223,C11500 Tough Pitch with Ag,products,Hard,H04,50,224,99.9,0,0,0,0,0.054,0,0,0,0,0,0,0,0,0,0,0,0,0,0,0,0,0,0,0,0,0,0,0,0
224,C11500 Tough Pitch with Ag,products,Hard,H04,45,224,99.9,0,0,0,0,0.054,0,0,0,0,0,0,0,0,0,0,0,0,0,0,0,0,0,0,0,0,0,0,0,0
225,C11500 Tough Pitch with Ag,products,Noal Grain Size 0.025 mm,OS025,34,224,99.9,0,0,0,0,0.054,0,0,0,0,0,0,0,0,0,0,0,0,0,0,0,0,0,0,0,0,0,0,0,0
226,C11500 Tough Pitch with Ag,products,Nominal Grain Size 0.050 mm,OS050,32,224,99.9,0,0,0,0,0.054,0,0,0,0,0,0,0,0,0,0,0,0,0,0,0,0,0,0,0,0,0,0,0,0
227,C11500 Tough Pitch with Ag,products,Spring,H08,55,224,99.9,0,0,0,0,0.054,0,0,0,0,0,0,0,0,0,0,0,0,0,0,0,0,0,0,0,0,0,0,0,0
228,C11500 Tough Pitch with Ag,rod,As Hot Rolled,M20,32,224,99.9,0,0,0,0,0.054,0,0,0,0,0,0,0,0,0,0,0,0,0,0,0,0,0,0,0,0,0,0,0,0
229,C11500 Tough Pitch with Ag,rod,Hard,H04,55,224,99.9,0,0,0,0,0.054,0,0,0,0,0,0,0,0,0,0,0,0,0,0,0,0,0,0,0,0,0,0,0,0
230,C11500 Tough Pitch with Ag,rod,Hard,H04,45,224,99.9,0,0,0,0,0.054,0,0,0,0,0,0,0,0,0,0,0,0,0,0,0,0,0,0,0,0,0,0,0,0
231,C11500 Tough Pitch with Ag,rod,Hard,H04,48,224,99.9,0,0,0,0,0.054,0,0,0,0,0,0,0,0,0,0,0,0,0,0,0,0,0,0,0,0,0,0,0,0
232,C11500 Tough Pitch with Ag,rod,Nominal Grain Size 0.050 mm,OS050,32,224,99.9,0,0,0,0,0.054,0,0,0,0,0,0,0,0,0,0,0,0,0,0,0,0,0,0,0,0,0,0,0,0
233,C11500 Tough Pitch with Ag,shapes,As Hot Extruded,M30,32,224,99.9,0,0,0,0,0.054,0,0,0,0,0,0,0,0,0,0,0,0,0,0,0,0,0,0,0,0,0,0,0,0
234,C11500 Tough Pitch with Ag,shapes,As Hot Rolled,M20,32,224,99.9,0,0,0,0,0.054,0,0,0,0,0,0,0,0,0,0,0,0,0,0,0,0,0,0,0,0,0,0,0,0
235,C11500 Tough Pitch with Ag,shapes,Hard,H04,40,224,99.9,0,0,0,0,0.054,0,0,0,0,0,0,0,0,0,0,0,0,0,0,0,0,0,0,0,0,0,0,0,0
236,C11500 Tough Pitch with Ag,shapes,Nominal Grain Size 0.050 mm,OS050,32,224,99.9,0,0,0,0,0.054,0,0,0,0,0,0,0,0,0,0,0,0,0,0,0,0,0,0,0,0,0,0,0,0
237,C11500 Tough Pitch with Ag,wire,Hard,H04,55,224,99.9,0,0,0,0,0.054,0,0,0,0,0,0,0,0,0,0,0,0,0,0,0,0,0,0,0,0,0,0,0,0
238,C11500 Tough Pitch with Ag,wire,Nominal Grain Size 0.050 mm,OS050,35,224,99.9,0,0,0,0,0.054,0,0,0,0,0,0,0,0,0,0,0,0,0,0,0,0,0,0,0,0,0,0,0,0
239,C11500 Tough Pitch with Ag,wire,Spring,H08,66,224,99.9,0,0,0,0,0.054,0,0,0,0,0,0,0,0,0,0,0,0,0,0,0,0,0,0,0,0,0,0,0,0
240,C11600 Tough Pitch with Ag,products,1/2 Hard,H02,42,224,99.9,0,0,0,0,0.085,0,0,0,0,0,0,0,0,0,0,0,0,0,0,0,0,0,0,0,0,0,0,0,0
241,C11600 Tough Pitch with Ag,products,1/4 Hard,H01,38,224,99.9,0,0,0,0,0.085,0,0,0,0,0,0,0,0,0,0,0,0,0,0,0,0,0,0,0,0,0,0,0,0
242,C11600 Tough Pitch with Ag,products,1/8 Hard,H00,36,224,99.9,0,0,0,0,0.085,0,0,0,0,0,0,0,0,0,0,0,0,0,0,0,0,0,0,0,0,0,0,0,0
243,C11600 Tough Pitch with Ag,products,As Hot Rolled,M20,32,224,99.9,0,0,0,0,0.085,0,0,0,0,0,0,0,0,0,0,0,0,0,0,0,0,0,0,0,0,0,0,0,0
244,C11600 Tough Pitch with Ag,products,As Hot Rolled,M20,34,224,99.9,0,0,0,0,0.085,0,0,0,0,0,0,0,0,0,0,0,0,0,0,0,0,0,0,0,0,0,0,0,0
245,C11600 Tough Pitch with Ag,products,Extra Spring,H10,57,224,99.9,0,0,0,0,0.085,0,0,0,0,0,0,0,0,0,0,0,0,0,0,0,0,0,0,0,0,0,0,0,0
246,C11600 Tough Pitch with Ag,products,Hard,H04,50,224,99.9,0,0,0,0,0.085,0,0,0,0,0,0,0,0,0,0,0,0,0,0,0,0,0,0,0,0,0,0,0,0
247,C11600 Tough Pitch with Ag,products,Hard,H04,45,224,99.9,0,0,0,0,0.085,0,0,0,0,0,0,0,0,0,0,0,0,0,0,0,0,0,0,0,0,0,0,0,0
248,C11600 Tough Pitch with Ag,products,Noal Grain Size 0.025 mm,OS025,34,224,99.9,0,0,0,0,0.085,0,0,0,0,0,0,0,0,0,0,0,0,0,0,0,0,0,0,0,0,0,0,0,0
249,C11600 Tough Pitch with Ag,products,Nominal Grain Size 0.050 mm,OS050,32,224,99.9,0,0,0,0,0.085,0,0,0,0,0,0,0,0,0,0,0,0,0,0,0,0,0,0,0,0,0,0,0,0
250,C11600 Tough Pitch with Ag,products,Spring,H08,55,224,99.9,0,0,0,0,0.085,0,0,0,0,0,0,0,0,0,0,0,0,0,0,0,0,0,0,0,0,0,0,0,0
251,C11600 Tough Pitch with Ag,rod,As Hot Rolled,M20,32,224,99.9,0,0,0,0,0.085,0,0,0,0,0,0,0,0,0,0,0,0,0,0,0,0,0,0,0,0,0,0,0,0
252,C11600 Tough Pitch with Ag,rod,Hard,H04,45,224,99.9,0,0,0,0,0.085,0,0,0,0,0,0,0,0,0,0,0,0,0,0,0,0,0,0,0,0,0,0,0,0
253,C11600 Tough Pitch with Ag,rod,Hard,H04,55,224,99.9,0,0,0,0,0.085,0,0,0,0,0,0,0,0,0,0,0,0,0,0,0,0,0,0,0,0,0,0,0,0
254,C11600 Tough Pitch with Ag,rod,Nominal Grain Size 0.050 mm,OS050,32,224,99.9,0,0,0,0,0.085,0,0,0,0,0,0,0,0,0,0,0,0,0,0,0,0,0,0,0,0,0,0,0,0
255,C11600 Tough Pitch with Ag,shapes,As Hot Extruded,M30,32,224,99.9,0,0,0,0,0.085,0,0,0,0,0,0,0,0,0,0,0,0,0,0,0,0,0,0,0,0,0,0,0,0
256,C11600 Tough Pitch with Ag,shapes,As Hot Rolled,M20,32,224,99.9,0,0,0,0,0.085,0,0,0,0,0,0,0,0,0,0,0,0,0,0,0,0,0,0,0,0,0,0,0,0
257,C11600 Tough Pitch with Ag,shapes,Hard,H04,40,224,99.9,0,0,0,0,0.085,0,0,0,0,0,0,0,0,0,0,0,0,0,0,0,0,0,0,0,0,0,0,0,0
258,C11600 Tough Pitch with Ag,shapes,Nominal Grain Size 0.050 mm,OS050,32,224,99.9,0,0,0,0,0.085,0,0,0,0,0,0,0,0,0,0,0,0,0,0,0,0,0,0,0,0,0,0,0,0
259,C11600 Tough Pitch with Ag,wire,Hard,H04,55,224,99.9,0,0,0,0,0.085,0,0,0,0,0,0,0,0,0,0,0,0,0,0,0,0,0,0,0,0,0,0,0,0
260,C11600 Tough Pitch with Ag,wire,Nominal Grain Size 0.050 mm,OS050,35,224,99.9,0,0,0,0,0.085,0,0,0,0,0,0,0,0,0,0,0,0,0,0,0,0,0,0,0,0,0,0,0,0
261,C11600 Tough Pitch with Ag,wire,Spring,H08,66,224,99.9,0,0,0,0,0.085,0,0,0,0,0,0,0,0,0,0,0,0,0,0,0,0,0,0,0,0,0,0,0,0
262,"C12000 Phosphorus-Deoxidized, Low Residual P",products,1/2 Hard,H02,42,223,99.9,0,0,0,0,0.008,0,0,0,0,0,0,0,0,0,0,0,0,0,0,0,0,0,0,0,0,0,0,0,0
263,"C12000 Phosphorus-Deoxidized, Low Residual P",products,1/4 Hard,H01,38,223,99.9,0,0,0,0,0.008,0,0,0,0,0,0,0,0,0,0,0,0,0,0,0,0,0,0,0,0,0,0,0,0
264,"C12000 Phosphorus-Deoxidized, Low Residual P",products,1/8 Hard,H00,36,223,99.9,0,0,0,0,0.008,0,0,0,0,0,0,0,0,0,0,0,0,0,0,0,0,0,0,0,0,0,0,0,0
265,"C12000 Phosphorus-Deoxidized, Low Residual P",products,As Hot Rolled,M20,34,223,99.9,0,0,0,0,0.008,0,0,0,0,0,0,0,0,0,0,0,0,0,0,0,0,0,0,0,0,0,0,0,0
266,"C12000 Phosphorus-Deoxidized, Low Residual P",products,As Hot Rolled,M20,32,223,99.9,0,0,0,0,0.008,0,0,0,0,0,0,0,0,0,0,0,0,0,0,0,0,0,0,0,0,0,0,0,0
267,"C12000 Phosphorus-Deoxidized, Low Residual P",products,Extra Spring,H10,57,223,99.9,0,0,0,0,0.008,0,0,0,0,0,0,0,0,0,0,0,0,0,0,0,0,0,0,0,0,0,0,0,0
268,"C12000 Phosphorus-Deoxidized, Low Residual P",products,Hard,H04,50,223,99.9,0,0,0,0,0.008,0,0,0,0,0,0,0,0,0,0,0,0,0,0,0,0,0,0,0,0,0,0,0,0
269,"C12000 Phosphorus-Deoxidized, Low Residual P",products,Hard,H04,45,223,99.9,0,0,0,0,0.008,0,0,0,0,0,0,0,0,0,0,0,0,0,0,0,0,0,0,0,0,0,0,0,0
270,"C12000 Phosphorus-Deoxidized, Low Residual P",products,Noal Grain Size 0.025 mm,OS025,34,223,99.9,0,0,0,0,0.008,0,0,0,0,0,0,0,0,0,0,0,0,0,0,0,0,0,0,0,0,0,0,0,0
271,"C12000 Phosphorus-Deoxidized, Low Residual P",products,Nominal Grain Size 0.050 mm,OS050,32,223,99.9,0,0,0,0,0.008,0,0,0,0,0,0,0,0,0,0,0,0,0,0,0,0,0,0,0,0,0,0,0,0
272,"C12000 Phosphorus-Deoxidized, Low Residual P",products,Spring,H08,55,223,99.9,0,0,0,0,0.008,0,0,0,0,0,0,0,0,0,0,0,0,0,0,0,0,0,0,0,0,0,0,0,0
273,"C12000 Phosphorus-Deoxidized, Low Residual P",pipe,Hard,H04,50,223,99.9,0,0,0,0,0.008,0,0,0,0,0,0,0,0,0,0,0,0,0,0,0,0,0,0,0,0,0,0,0,0
274,"C12000 Phosphorus-Deoxidized, Low Residual P",rod,As Hot Rolled,M20,32,223,99.9,0,0,0,0,0.008,0,0,0,0,0,0,0,0,0,0,0,0,0,0,0,0,0,0,0,0,0,0,0,0
275,"C12000 Phosphorus-Deoxidized, Low Residual P",rod,Hard,H04,55,223,99.9,0,0,0,0,0.008,0,0,0,0,0,0,0,0,0,0,0,0,0,0,0,0,0,0,0,0,0,0,0,0
276,"C12000 Phosphorus-Deoxidized, Low Residual P",rod,Hard,H04,45,223,99.9,0,0,0,0,0.008,0,0,0,0,0,0,0,0,0,0,0,0,0,0,0,0,0,0,0,0,0,0,0,0
277,"C12000 Phosphorus-Deoxidized, Low Residual P",rod,Nominal Grain Size 0.050 mm,OS050,32,223,99.9,0,0,0,0,0.008,0,0,0,0,0,0,0,0,0,0,0,0,0,0,0,0,0,0,0,0,0,0,0,0
278,"C12000 Phosphorus-Deoxidized, Low Residual P",shapes,As Hot Extruded,M30,32,223,99.9,0,0,0,0,0.008,0,0,0,0,0,0,0,0,0,0,0,0,0,0,0,0,0,0,0,0,0,0,0,0
279,"C12000 Phosphorus-Deoxidized, Low Residual P",shapes,As Hot Rolled,M20,32,223,99.9,0,0,0,0,0.008,0,0,0,0,0,0,0,0,0,0,0,0,0,0,0,0,0,0,0,0,0,0,0,0
280,"C12000 Phosphorus-Deoxidized, Low Residual P",shapes,Hard,H04,40,223,99.9,0,0,0,0,0.008,0,0,0,0,0,0,0,0,0,0,0,0,0,0,0,0,0,0,0,0,0,0,0,0
281,"C12000 Phosphorus-Deoxidized, Low Residual P",shapes,Nominal Grain Size 0.050 mm,OS050,32,223,99.9,0,0,0,0,0.008,0,0,0,0,0,0,0,0,0,0,0,0,0,0,0,0,0,0,0,0,0,0,0,0
282,"C12000 Phosphorus-Deoxidized, Low Residual P",tube,Hard Drawn,H80,55,223,99.9,0,0,0,0,0.008,0,0,0,0,0,0,0,0,0,0,0,0,0,0,0,0,0,0,0,0,0,0,0,0
283,"C12000 Phosphorus-Deoxidized, Low Residual P",tube,"Light Drawn, Light Cold Rolled",H55,40,223,99.9,0,0,0,0,0.008,0,0,0,0,0,0,0,0,0,0,0,0,0,0,0,0,0,0,0,0,0,0,0,0
284,"C12000 Phosphorus-Deoxidized, Low Residual P",tube,Noal Grain Size 0.025 mm,OS025,34,223,99.9,0,0,0,0,0.008,0,0,0,0,0,0,0,0,0,0,0,0,0,0,0,0,0,0,0,0,0,0,0,0
285,"C12000 Phosphorus-Deoxidized, Low Residual P",tube,Nominal Grain Size 0.050 mm,OS050,32,223,99.9,0,0,0,0,0.008,0,0,0,0,0,0,0,0,0,0,0,0,0,0,0,0,0,0,0,0,0,0,0,0
286,"c12100Phosphorus-Deoxidized, Low Residual P",products,1/2 Hard,H02,42,223,99.9,0.08,0,0,0,0.014,0,0,0,0,0,0,0,0,0,0,0,0,0,0,0,0,0,0,0,0,0,0,0,0
287,"c12100Phosphorus-Deoxidized, Low Residual P",products,1/4 Hard,H01,38,223,99.9,0.08,0,0,0,0.014,0,0,0,0,0,0,0,0,0,0,0,0,0,0,0,0,0,0,0,0,0,0,0,0
288,"c12100Phosphorus-Deoxidized, Low Residual P",products,1/8 Hard,H00,36,223,99.9,0.08,0,0,0,0.014,0,0,0,0,0,0,0,0,0,0,0,0,0,0,0,0,0,0,0,0,0,0,0,0
289,"c12100Phosphorus-Deoxidized, Low Residual P",products,As Hot Rolled,M20,34,223,99.9,0.08,0,0,0,0.014,0,0,0,0,0,0,0,0,0,0,0,0,0,0,0,0,0,0,0,0,0,0,0,0
290,"c12100Phosphorus-Deoxidized, Low Residual P",products,As Hot Rolled,M20,32,223,99.9,0.08,0,0,0,0.014,0,0,0,0,0,0,0,0,0,0,0,0,0,0,0,0,0,0,0,0,0,0,0,0
