Repository: abhinav-pandey29/Projects

PROJECT TITLE: 
Machine Learning Assisted Discovery of High Performing Copper Alloys

-----------------------------------------------------------------------------------

Description
-----------------------------------------------------------------------------------
"InverseModel.py" takes desired value of Tensile Strength or Thermal Conductivity as input. 
 
It returns a comma-seperated values (csv) file called results.py containing the percentage composition by mass) of copper alloys that can be good potential candidates and others which are already known to have those values.

File: Copper Alloy Discovery using AI/Reverse modelling/Copper alloy data set - Book2 (version 2).csv (part 2 of 5)
Name,Form,Temper,Temper Code,Tensile Strength,Thermal ConductivityBtu/ sq ft/ ft hr/ °F at 68°F,Cu(1.2.3,Pb,Zn,Fe,P,Ag,As,O,Sb,Te,Ni,Bi,Cd,sn,S,Mn,Zr,Mg,Co,Al,Be,Cr,Si,Ti,Ca,Li,B,C
"C12000 Phosphorus-Deoxidized, Low Residual P",flat Products,1/4 Hard,H01,38,223,99.9,0,0,0,0,0.008,0,0,0,0,0,0,0,0,0,0,0,0,0,0,0,0,0,0,0,0,0,0
"C12000 Phosphorus-Deoxidized, Low Residual P",flat Products,1/8 Hard,H00,36,223,99.9,0,0,0,0,0.008,0,0,0,0,0,0,0,0,0,0,0,0,0,0,0,0,0,0,0,0,0,0
"C12000 Phosphorus-Deoxidized, Low Residual P",flat Products,1/8 Hard,H00,36,223,99.9,0,0,0,0,0.008,0,0,0,0,0,0,0,0,0,0,0,0,0,0,0,0,0,0,0,0,0,0
"C12000 Phosphorus-Deoxidized, Low Residual P",flat Products,As Hot Rolled,M20,34,223,99.9,0,0,0,0,0.008,0,0,0,0,0,0,0,0,0,0,0,0,0,0,0,0,0,0,0,0,0,0
"C12000 Phosphorus-Deoxidized, Low Residual P",flat Products,As Hot Rolled,M20,32,223,99.9,0,0,0,0,0.008,0,0,0,0,0,0,0,0,0,0,0,0,0,0,0,0,0,0,0,0,0,0
"C12000 Phosphorus-Deoxidized, Low Residual P",flat Products,Extra Spring,H10,57,223,99.9,0,0,0,0,0.008,0,0,0,0,0,0,0,0,0,0,0,0,0,0,0,0,0,0,0,0,0,0
"C12000 Phosphorus-Deoxidized, Low Residual P",flat Products,Hard,H04,50,223,99.9,0,0,0,0,0.008,0,0,0,0,0,0,0,0,0,0,0,0,0,0,0,0,0,0,0,0,0,0
"C12000 Phosphorus-Deoxidized, Low Residual P",flat Products,Hard,H04,50,223,99.9,0,0,0,0,0.008,0,0,0,0,0,0,0,0,0,0,0,0,0,0,0,0,0,0,0,0,0,0
"C12000 Phosphorus-Deoxidized, Low Residual P",flat Products,Hard,H04,45,223,99.9,0,0,0,0,0.008,0,0,0,0,0,0,0,0,0,0,0,0,0,0,0,0,0,0,0,0,0,0
"C12000 Phosphorus-Deoxidized, Low Residual P",flat Products,Noal Grain Size 0.025 mm,OS025,34,223,99.9,0,0,0,0,0.008,0,0,0,0,0,0,0,0,0,0,0,0,0,0,0,0,0,0,0,0,0,0
"C12000 Phosphorus-Deoxidized, Low Residual P",flat Products,Noal Grain Size 0.050 mm,OS050,32,223,99.9,0,0,0,0,0.008,0,0,0,0,0,0,0,0,0,0,0,0,0,0,0,0,0,0,0,0,0,0
"C12000 Phosphorus-Deoxidized, Low Residual P",flat Products,,OS050,32,223,99.9,0,0,0,0,0.008,0,0,0,0,0,0,0,0,0,0,0,0,0,0,0,0,0,0,0,0,0,0
"C12000 Phosphorus-Deoxidized, Low Residual P",flat Products,Spring,H08,55,223,99.9,0,0,0,0,0.008,0,0,0,0,0,0,0,0,0,0,0,0,0,0,0,0,0,0,0,0,0,0
"C12000 Phosphorus-Deoxidized, Low Residual P",Pipe,Hard,H04,50,223,99.9,0,0,0,0,0.008,0,0,0,0,0,0,0,0,0,0,0,0,0,0,0,0,0,0,0,0,0,0
"C12000 Phosphorus-Deoxidized, Low Residual P",Rod,As Hot Rolled,M20,32,223,99.9,0,0,0,0,0.008,0,0,0,0,0,0,0,0,0,0,0,0,0,0,0,0,0,0,0,0,0,0
"C12000 Phosphorus-Deoxidized, Low Residual P",Rod,Hard,H04,55,223,99.9,0,0,0,0,0.008,0,0,0,0,0,0,0,0,0,0,0,0,0,0,0,0,0,0,0,0,0,0
"C12000 Phosphorus-Deoxidized, Low Residual P",Rod,Hard,H04,45,223,99.9,0,0,0,0,0.008,0,0,0,0,0,0,0,0,0,0,0,0,0,0,0,0,0,0,0,0,0,0
"C12000 Phosphorus-Deoxidized, Low Residual P",Rod,Hard,H04,48,223,99.9,0,0,0,0,0.008,0,0,0,0,0,0,0,0,0,0,0,0,0,0,0,0,0,0,0,0,0,0
"C12000 Phosphorus-Deoxidized, Low Residual P",Rod,Noal Grain Size 0.050 mm,OS050,32,223,99.9,0,0,0,0,0.008,0,0,0,0,0,0,0,0,0,0,0,0,0,0,0,0,0,0,0,0,0,0
"C12000 Phosphorus-Deoxidized, Low Residual P",Shapes,As Hot Extruded,M30,32,223,99.9,0,0,0,0,0.008,0,0,0,0,0,0,0,0,0,0,0,0,0,0,0,0,0,0,0,0,0,0
"C12000 Phosphorus-Deoxidized, Low Residual P",Shapes,As Hot Rolled,M20,32,223,99.9,0,0,0,0,0.008,0,0,0,0,0,0,0,0,0,0,0,0,0,0,0,0,0,0,0,0,0,0
"C12000 Phosphorus-Deoxidized, Low Residual P",Shapes,Hard,H04,40,223,99.9,0,0,0,0,0.008,0,0,0,0,0,0,0,0,0,0,0,0,0,0,0,0,0,0,0,0,0,0
"C12000 Phosphorus-Deoxidized, Low Residual P",Shapes,Noal Grain Size 0.050 mm,OS050,32,223,99.9,0,0,0,0,0.008,0,0,0,0,0,0,0,0,0,0,0,0,0,0,0,0,0,0,0,0,0,0
"C12000 Phosphorus-Deoxidized, Low Residual P",Tube,Hard Drawn,H80,55,223,99.9,0,0,0,0,0.008,0,0,0,0,0,0,0,0,0,0,0,0,0,0,0,0,0,0,0,0,0,0
"C12000 Phosphorus-Deoxidized, Low Residual P",Tube,"Light Drawn, Light Cold Rolled",H55,40,223,99.9,0,0,0,0,0.008,0,0,0,0,0,0,0,0,0,0,0,0,0,0,0,0,0,0,0,0,0,0
"C12000 Phosphorus-Deoxidized, Low Residual P",Tube,Noal Grain Size 0.025 mm,OS025,34,223,99.9,0,0,0,0,0.008,0,0,0,0,0,0,0,0,0,0,0,0,0,0,0,0,0,0,0,0,0,0
"C12000 Phosphorus-Deoxidized, Low Residual P",Tube,Noal Grain Size 0.050 mm,OS050,32,223,99.9,0,0,0,0,0.008,0,0,0,0,0,0,0,0,0,0,0,0,0,0,0,0,0,0,0,0,0,0
"c12100Phosphorus-Deoxidized, Low Residual P",flat Products,1/2 Hard,H02,42,223,99.9,0.08,0,0,0,0.014,0,0,0,0,0,0,0,0,0,0,0,0,0,0,0,0,0,0,0,0,0,0
"c12100Phosphorus-Deoxidized, Low Residual P",flat Products,1/4 Hard,H01,38,223,99.9,0.08,0,0,0,0.014,0,0,0,0,0,0,0,0,0,0,0,0,0,0,0,0,0,0,0,0,0,0
"c12100Phosphorus-Deoxidized, Low Residual P",flat Products,1/4 Hard,H01,38,223,99.9,0.08,0,0,0,0.014,0,0,0,0,0,0,0,0,0,0,0,0,0,0,0,0,0,0,0,0,0,0
"c12100Phosphorus-Deoxidized, Low Residual P",flat Products,1/8 Hard,H00,36,223,99.9,0.08,0,0,0,0.014,0,0,0,0,0,0,0,0,0,0,0,0,0,0,0,0,0,0,0,0,0,0
"c12100Phosphorus-Deoxidized, Low Residual P",flat Products,1/8 Hard,H00,36,223,99.9,0.08,0,0,0,0.014,0,0,0,0,0,0,0,0,0,0,0,0,0,0,0,0,0,0,0,0,0,0
"c12100Phosphorus-Deoxidized, Low Residual P",flat Products,As Hot Rolled,M20,34,223,99.9,0.08,0,0,0,0.014,0,0,0,0,0,0,0,0,0,0,0,0,0,0,0,0,0,0,0,0,0,0
"c12100Phosphorus-Deoxidized, Low Residual P",flat Products,As Hot Rolled,M20,32,223,99.9,0.08,0,0,0,0.014,0,0,0,0,0,0,0,0,0,0,0,0,0,0,0,0,0,0,0,0,0,0
"c12100Phosphorus-Deoxidized, Low Residual P",flat Products,Extra Spring,H10,57,223,99.9,0.08,0,0,0,0.014,0,0,0,0,0,0,0,0,0,0,0,0,0,0,0,0,0,0,0,0,0,0
"c12100Phosphorus-Deoxidized, Low Residual P",flat Products,Hard,H04,50,223,99.9,0.08,0,0,0,0.014,0,0,0,0,0,0,0,0,0,0,0,0,0,0,0,0,0,0,0,0,0,0
"c12100Phosphorus-Deoxidized, Low Residual P",flat Products,Hard,H04,45,223,99.9,0.08,0,0,0,0.014,0,0,0,0,0,0,0,0,0,0,0,0,0,0,0,0,0,0,0,0,0,0
"c12100Phosphorus-Deoxidized, Low Residual P",flat Products,Hard,H04,50,223,99.9,0.08,0,0,0,0.014,0,0,0,0,0,0,0,0,0,0,0,0,0,0,0,0,0,0,0,0,0,0
"c12100Phosphorus-Deoxidized, Low Residual P",flat Products,Noal Grain Size 0.025 mm,OS025,34,223,99.9,0.08,0,0,0,0.014,0,0,0,0,0,0,0,0,0,0,0,0,0,0,0,0,0,0,0,0,0,0
"c12100Phosphorus-Deoxidized, Low Residual P",flat Products,Noal Grain Size 0.050 mm,OS050,32,223,99.9,0.08,0,0,0,0.014,0,0,0,0,0,0,0,0,0,0,0,0,0,0,0,0,0,0,0,0,0,0
"c12100Phosphorus-Deoxidized, Low Residual P",flat Products,Noal Grain Size 0.050 mm,OS050,32,223,99.9,0.08,0,0,0,0.014,0,0,0,0,0,0,0,0,0,0,0,0,0,0,0,0,0,0,0,0,0,0
"c12100Phosphorus-Deoxidized, Low Residual P",flat Products,Spring,H08,55,223,99.9,0.08,0,0,0,0.014,0,0,0,0,0,0,0,0,0,0,0,0,0,0,0,0,0,0,0,0,0,0
"c12100Phosphorus-Deoxidized, Low Residual P",Pipe,Hard,H04,50,223,99.9,0.08,0,0,0,0.014,0,0,0,0,0,0,0,0,0,0,0,0,0,0,0,0,0,0,0,0,0,0
"c12100Phosphorus-Deoxidized, Low Residual P",Rod,As Hot Rolled,M20,32,223,99.9,0.08,0,0,0,0.014,0,0,0,0,0,0,0,0,0,0,0,0,0,0,0,0,0,0,0,0,0,0
"c12100Phosphorus-Deoxidized, Low Residual P",Rod,Hard,H04,55,223,99.9,0.08,0,0,0,0.014,0,0,0,0,0,0,0,0,0,0,0,0,0,0,0,0,0,0,0,0,0,0
"c12100Phosphorus-Deoxidized, Low Residual P",Rod,Hard,H04,48,223,99.9,0.08,0,0,0,0.014,0,0,0,0,0,0,0,0,0,0,0,0,0,0,0,0,0,0,0,0,0,0
"c12100Phosphorus-Deoxidized, Low Residual P",Rod,Hard,H04,45,223,99.9,0.08,0,0,0,0.014,0,0,0,0,0,0,0,0,0,0,0,0,0,0,0,0,0,0,0,0,0,0
"c12100Phosphorus-Deoxidized, Low Residual P",Rod,Noal Grain Size 0.050 mm,OS050,32,223,99.9,0.08,0,0,0,0.014,0,0,0,0,0,0,0,0,0,0,0,0,0,0,0,0,0,0,0,0,0,0
"c12100Phosphorus-Deoxidized, Low Residual P",Shapes,As Hot Extruded,M30,32,223,99.9,0.08,0,0,0,0.014,0,0,0,0,0,0,0,0,0,0,0,0,0,0,0,0,0,0,0,0,0,0
"c12100Phosphorus-Deoxidized, Low Residual P",Shapes,As Hot Rolled,M20,32,223,99.9,0.08,0,0,0,0.014,0,0,0,0,0,0,0,0,0,0,0,0,0,0,0,0,0,0,0,0,0,0
"c12100Phosphorus-Deoxidized, Low Residual P",Shapes,Hard,H04,40,223,99.9,0.08,0,0,0,0.014,0,0,0,0,0,0,0,0,0,0,0,0,0,0,0,0,0,0,0,0,0,0
"c12100Phosphorus-Deoxidized, Low Residual P",Shapes,Noal Grain Size 0.050 mm,OS050,32,223,99.9,0.08,0,0,0,0.014,0,0,0,0,0,0,0,0,0,0,0,0,0,0,0,0,0,0,0,0,0,0
"c12100Phosphorus-Deoxidized, Low Residual P",Tube,Hard Drawn,H80,55,223,99.9,0.08,0,0,0,0.014,0,0,0,0,0,0,0,0,0,0,0,0,0,0,0,0,0,0,0,0,0,0
"c12100Phosphorus-Deoxidized, Low Residual P",Tube,"Light Drawn, Light Cold Rolled",H55,40,223,99.9,0.08,0,0,0,0.014,0,0,0,0,0,0,0,0,0,0,0,0,0,0,0,0,0,0,0,0,0,0
"c12100Phosphorus-Deoxidized, Low Residual P",Tube,Noal Grain Size 0.025 mm,OS025,34,223,99.9,0.08,0,0,0,0.014,0,0,0,0,0,0,0,0,0,0,0,0,0,0,0,0,0,0,0,0,0,0
"c12100Phosphorus-Deoxidized, Low Residual P",Tube,Noal Grain Size 0.050 mm,OS050,32,223,99.9,0.08,0,0,0,0.014,0,0,0,0,0,0,0,0,0,0,0,0,0,0,0,0,0,0,0,0,0,0
"C12200 Phosphorus-Deoxidized, High Residual P",Flat Products,1/2 Hard,H02,42,196,99.9,0.022,0,0,0,0,0,0,0,0,0,0,0,0,0,0,0,0,0,0,0,0,0,0,0,0,0,0
"C12200 Phosphorus-Deoxidized, High Residual P",Flat Products,1/4 Hard,H01,38,196,99.9,0.022,0,0,0,0,0,0,0,0,0,0,0,0,0,0,0,0,0,0,0,0,0,0,0,0,0,0
"C12200 Phosphorus-Deoxidized, High Residual P",Flat Products,1/4 Hard,H01,38,196,99.9,0.022,0,0,0,0,0,0,0,0,0,0,0,0,0,0,0,0,0,0,0,0,0,0,0,0,0,0
"C12200 Phosphorus-Deoxidized, High Residual P",Flat Products,1/8 Hard,H00,36,196,99.9,0.022,0,0,0,0,0,0,0,0,0,0,0,0,0,0,0,0,0,0,0,0,0,0,0,0,0,0
"C12200 Phosphorus-Deoxidized, High Residual P",Flat Products,1/8 Hard,H00,36,196,99.9,0.022,0,0,0,0,0,0,0,0,0,0,0,0,0,0,0,0,0,0,0,0,0,0,0,0,0,0
"C12200 Phosphorus-Deoxidized, High Residual P",Flat Products,As Hot Rolled,M20,32,196,99.9,0.022,0,0,0,0,0,0,0,0,0,0,0,0,0,0,0,0,0,0,0,0,0,0,0,0,0,0
"C12200 Phosphorus-Deoxidized, High Residual P",Flat Products,As Hot Rolled,M20,34,196,99.9,0.022,0,0,0,0,0,0,0,0,0,0,0,0,0,0,0,0,0,0,0,0,0,0,0,0,0,0
"C12200 Phosphorus-Deoxidized, High Residual P",Flat Products,Extra Spring,H10,57,196,99.9,0.022,0,0,0,0,0,0,0,0,0,0,0,0,0,0,0,0,0,0,0,0,0,0,0,0,0,0
"C12200 Phosphorus-Deoxidized, High Residual P",Flat Products,Hard,H04,50,196,99.9,0.022,0,0,0,0,0,0,0,0,0,0,0,0,0,0,0,0,0,0,0,0,0,0,0,0,0,0
"C12200 Phosphorus-Deoxidized, High Residual P",Flat Products,Hard,H04,45,196,99.9,0.022,0,0,0,0,0,0,0,0,0,0,0,0,0,0,0,0,0,0,0,0,0,0,0,0,0,0
"C12200 Phosphorus-Deoxidized, High Residual P",Flat Products,Hard,H04,50,196,99.9,0.022,0,0,0,0,0,0,0,0,0,0,0,0,0,0,0,0,0,0,0,0,0,0,0,0,0,0
"C12200 Phosphorus-Deoxidized, High Residual P",Flat Products,Noal Grain Size 0.025 mm,OS025,34,196,99.9,0.022,0,0,0,0,0,0,0,0,0,0,0,0,0,0,0,0,0,0,0,0,0,0,0,0,0,0
"C12200 Phosphorus-Deoxidized, High Residual P",Flat Products,Noal Grain Size 0.050 mm,OS050,32,196,99.9,0.022,0,0,0,0,0,0,0,0,0,0,0,0,0,0,0,0,0,0,0,0,0,0,0,0,0,0
"C12200 Phosphorus-Deoxidized, High Residual P",Flat Products,Noal Grain Size 0.050 mm,OS050,32,196,99.9,0.022,0,0,0,0,0,0,0,0,0,0,0,0,0,0,0,0,0,0,0,0,0,0,0,0,0,0
"C12200 Phosphorus-Deoxidized, High Residual P",Flat Products,Spring,H08,55,196,99.9,0.022,0,0,0,0,0,0,0,0,0,0,0,0,0,0,0,0,0,0,0,0,0,0,0,0,0,0
"C12200 Phosphorus-Deoxidized, High Residual P",Pipe,Hard,H04,50,196,99.9,0.022,0,0,0,0,0,0,0,0,0,0,0,0,0,0,0,0,0,0,0,0,0,0,0,0,0,0
"C12200 Phosphorus-Deoxidized, High Residual P",Tube,Hard Drawn,H80,55,196,99.9,0.022,0,0,0,0,0,0,0,0,0,0,0,0,0,0,0,0,0,0,0,0,0,0,0,0,0,0
"C12200 Phosphorus-Deoxidized, High Residual P",Tube,"Light Drawn, Light Cold Rolled",H55,40,196,99.9,0.022,0,0,0,0,0,0,0,0,0,0,0,0,0,0,0,0,0,0,0,0,0,0,0,0,0,0
"C12200 Phosphorus-Deoxidized, High Residual P",Tube,Noal Grain Size 0.025 mm,OS025,34,196,99.9,0.022,0,0,0,0,0,0,0,0,0,0,0,0,0,0,0,0,0,0,0,0,0,0,0,0,0,0
"C12200 Phosphorus-Deoxidized, High Residual P",Tube,Noal Grain Size 0.050 mm,OS050,32,196,99.9,0.022,0,0,0,0,0,0,0,0,0,0,0,0,0,0,0,0,0,0,0,0,0,0,0,0,0,0
C12210,Products,1/2 Hard,H02,42,196,99.9,0.022,0,0,0,0,0,0,0,0,0,0,0,0,0,0,0,0,0,0,0,0,0,0,0,0,0,0
C12210,Products,1/4 Hard,H01,38,196,99.9,0.022,0,0,0,0,0,0,0,0,0,0,0,0,0,0,0,0,0,0,0,0,0,0,0,0,0,0
C12210,Products,1/4 Hard,H01,38,196,99.9,0.022,0,0,0,0,0,0,0,0,0,0,0,0,0,0,0,0,0,0,0,0,0,0,0,0,0,0
C12210,Products,1/8 Hard,H00,36,196,99.9,0.022,0,0,0,0,0,0,0,0,0,0,0,0,0,0,0,0,0,0,0,0,0,0,0,0,0,0
C12210,Products,1/8 Hard,H00,36,196,99.9,0.022,0,0,0,0,0,0,0,0,0,0,0,0,0,0,0,0,0,0,0,0,0,0,0,0,0,0
C12210,Products,As Hot Rolled,M20,32,196,99.9,0.022,0,0,0,0,0,0,0,0,0,0,0,0,0,0,0,0,0,0,0,0,0,0,0,0,0,0
C12210,Products,As Hot Rolled,M20,34,196,99.9,0.022,0,0,0,0,0,0,0,0,0,0,0,0,0,0,0,0,0,0,0,0,0,0,0,0,0,0
C12210,Products,Extra Spring,H10,57,196,99.9,0.022,0,0,0,0,0,0,0,0,0,0,0,0,0,0,0,0,0,0,0,0,0,0,0,0,0,0
C12210,Products,Hard,H04,45,196,99.9,0.022,0,0,0,0,0,0,0,0,0,0,0,0,0,0,0,0,0,0,0,0,0,0,0,0,0,0
C12210,Products,Hard,H04,50,196,99.9,0.022,0,0,0,0,0,0,0,0,0,0,0,0,0,0,0,0,0,0,0,0,0,0,0,0,0,0
C12210,Products,Hard,H04,50,196,99.9,0.022,0,0,0,0,0,0,0,0,0,0,0,0,0,0,0,0,0,0,0,0,0,0,0,0,0,0
C12210,Products,Noal Grain Size 0.025 mm,OS025,34,196,99.9,0.022,0,0,0,0,0,0,0,0,0,0,0,0,0,0,0,0,0,0,0,0,0,0,0,0,0,0
C12210,Products,Noal Grain Size 0.050 mm,OS050,32,196,99.9,0.022,0,0,0,0,0,0,0,0,0,0,0,0,0,0,0,0,0,0,0,0,0,0,0,0,0,0
C12210,Products,Noal Grain Size 0.050 mm,OS050,32,196,99.9,0.022,0,0,0,0,0,0,0,0,0,0,0,0,0,0,0,0,0,0,0,0,0,0,0,0,0,0
C12210,Products,Spring,H08,55,196,99.9,0.022,0,0,0,0,0,0,0,0,0,0,0,0,0,0,0,0,0,0,0,0,0,0,0,0,0,0
C12210,Pipe,Hard,H04,50,196,99.9,0.022,0,0,0,0,0,0,0,0,0,0,0,0,0,0,0,0,0,0,0,0,0,0,0,0,0,0
C12210,Tube,Hard Drawn,H80,55,196,99.9,0.022,0,0,0,0,0,0,0,0,0,0,0,0,0,0,0,0,0,0,0,0,0,0,0,0,0,0
C12210,Tube,"Light Drawn, Light Cold Rolled",H55,40,196,99.9,0.022,0,0,0,0,0,0,0,0,0,0,0,0,0,0,0,0,0,0,0,0,0,0,0,0,0,0
C12210,Tube,Noal Grain Size 0.025 mm,OS025,34,196,99.9,0.022,0,0,0,0,0,0,0,0,0,0,0,0,0,0,0,0,0,0,0,0,0,0,0,0,0,0
C12210,Tube,Noal Grain Size 0.050 mm,OS050,32,196,99.9,0.022,0,0,0,0,0,0,0,0,0,0,0,0,0,0,0,0,0,0,0,0,0,0,0,0,0,0
C12500 Fire-Refined Tough Pitch,FlatProducts,1/2 Hard,H02,45,202,99.88,0.004,0,0,0,0,0.012,0,0.003,0.025,0.05,0.003,0,0,0,0,0,0,0,0,0,0,0,0,0,0,0,0
C12500 Fire-Refined Tough Pitch,FlatProducts,1/2 Hard,H02,42,202,99.88,0.004,0,0,0,0,0.012,0,0.003,0.025,0.05,0.003,0,0,0,0,0,0,0,0,0,0,0,0,0,0,0,0
C12500 Fire-Refined Tough Pitch,FlatProducts,1/4 Hard,H01,40,202,99.88,0.004,0,0,0,0,0.012,0,0.003,0.025,0.05,0.003,0,0,0,0,0,0,0,0,0,0,0,0,0,0,0,0
C12500 Fire-Refined Tough Pitch,FlatProducts,1/4 Hard,H01,40,202,99.88,0.004,0,0,0,0,0.012,0,0.003,0.025,0.05,0.003,0,0,0,0,0,0,0,0,0,0,0,0,0,0,0,0
C12500 Fire-Refined Tough Pitch,FlatProducts,1/8 Hard,H00,36,202,99.88,0.004,0,0,0,0,0.012,0,0.003,0.025,0.05,0.003,0,0,0,0,0,0,0,0,0,0,0,0,0,0,0,0
C12500 Fire-Refined Tough Pitch,FlatProducts,3/4 Hard,H03,48,202,99.88,0.004,0,0,0,0,0.012,0,0.003,0.025,0.05,0.003,0,0,0,0,0,0,0,0,0,0,0,0,0,0,0,0
C12500 Fire-Refined Tough Pitch,FlatProducts,As Hot Rolled,M20,34,202,99.88,0.004,0,0,0,0,0.012,0,0.003,0.025,0.05,0.003,0,0,0,0,0,0,0,0,0,0,0,0,0,0,0,0
C12500 Fire-Refined Tough Pitch,FlatProducts,Extra Hard,H06,55,202,99.88,0.004,0,0,0,0,0.012,0,0.003,0.025,0.05,0.003,0,0,0,0,0,0,0,0,0,0,0,0,0,0,0,0
C12500 Fire-Refined Tough Pitch,FlatProducts,Extra Hard,H06,55,202,99.88,0.004,0,0,0,0,0.012,0,0.003,0.025,0.05,0.003,0,0,0,0,0,0,0,0,0,0,0,0,0,0,0,0
C12500 Fire-Refined Tough Pitch,FlatProducts,Extra Spring,H10,59,202,99.88,0.004,0,0,0,0,0.012,0,0.003,0.025,0.05,0.003,0,0,0,0,0,0,0,0,0,0,0,0,0,0,0,0
C12500 Fire-Refined Tough Pitch,FlatProducts,Extra Spring,H10,57,202,99.88,0.004,0,0,0,0,0.012,0,0.003,0.025,0.05,0.003,0,0,0,0,0,0,0,0,0,0,0,0,0,0,0,0
C12500 Fire-Refined Tough Pitch,FlatProducts,Extra Spring,H10,59,202,99.88,0.004,0,0,0,0,0.012,0,0.003,0.025,0.05,0.003,0,0,0,0,0,0,0,0,0,0,0,0,0,0,0,0
C12500 Fire-Refined Tough Pitch,FlatProducts,Hard,H04,51,202,99.88,0.004,0,0,0,0,0.012,0,0.003,0.025,0.05,0.003,0,0,0,0,0,0,0,0,0,0,0,0,0,0,0,0
C12500 Fire-Refined Tough Pitch,FlatProducts,Hard,H04,50,202,99.88,0.004,0,0,0,0,0.012,0,0.003,0.025,0.05,0.003,0,0,0,0,0,0,0,0,0,0,0,0,0,0,0,0
C12500 Fire-Refined Tough Pitch,FlatProducts,Noal Grain Size 0.015 mm,OS015,33,202,99.88,0.004,0,0,0,0,0.012,0,0.003,0.025,0.05,0.003,0,0,0,0,0,0,0,0,0,0,0,0,0,0,0,0
C12500 Fire-Refined Tough Pitch,FlatProducts,Noal Grain Size 0.015 mm,OS015,33,202,99.88,0.004,0,0,0,0,0.012,0,0.003,0.025,0.05,0.003,0,0,0,0,0,0,0,0,0,0,0,0,0,0,0,0
C12500 Fire-Refined Tough Pitch,FlatProducts,Noal Grain Size 0.025 mm,OS025,34,202,99.88,0.004,0,0,0,0,0.012,0,0.003,0.025,0.05,0.003,0,0,0,0,0,0,0,0,0,0,0,0,0,0,0,0
C12500 Fire-Refined Tough Pitch,FlatProducts,Spring,H08,55,202,99.88,0.004,0,0,0,0,0.012,0,0.003,0.025,0.05,0.003,0,0,0,0,0,0,0,0,0,0,0,0,0,0,0,0
C12500 Fire-Refined Tough Pitch,FlatProducts,Spring,H08,59,202,99.88,0.004,0,0,0,0,0.012,0,0.003,0.025,0.05,0.003,0,0,0,0,0,0,0,0,0,0,0,0,0,0,0,0
C12500 Fire-Refined Tough Pitch,FlatProducts,Spring,H08,59,202,99.88,0.004,0,0,0,0,0.012,0,0.003,0.025,0.05,0.003,0,0,0,0,0,0,0,0,0,0,0,0,0,0,0,0
C12500 Fire-Refined Tough Pitch,Rod,As Hot Rolled,M20,32,202,99.88,0.004,0,0,0,0,0.012,0,0.003,0.025,0.05,0.003,0,0,0,0,0,0,0,0,0,0,0,0,0,0,0,0
C12500 Fire-Refined Tough Pitch,Rod,Hard,H04,48,202,99.88,0.004,0,0,0,0,0.012,0,0.003,0.025,0.05,0.003,0,0,0,0,0,0,0,0,0,0,0,0,0,0,0,0
C12500 Fire-Refined Tough Pitch,Rod,Noal Grain Size 0.050 mm,OS050,32,202,99.88,0.004,0,0,0,0,0.012,0,0.003,0.025,0.05,0.003,0,0,0,0,0,0,0,0,0,0,0,0,0,0,0,0
C12500 Fire-Refined Tough Pitch,Shapes,As Hot Extruded,M30,32,202,99.88,0.004,0,0,0,0,0.012,0,0.003,0.025,0.05,0.003,0,0,0,0,0,0,0,0,0,0,0,0,0,0,0,0
C12500 Fire-Refined Tough Pitch,Shapes,As Hot Rolled,M20,32,202,99.88,0.004,0,0,0,0,0.012,0,0.003,0.025,0.05,0.003,0,0,0,0,0,0,0,0,0,0,0,0,0,0,0,0
C12500 Fire-Refined Tough Pitch,Shapes,Hard,H04,40,202,99.88,0.004,0,0,0,0,0.012,0,0.003,0.025,0.05,0.003,0,0,0,0,0,0,0,0,0,0,0,0,0,0,0,0
C12500 Fire-Refined Tough Pitch,Shapes,Noal Grain Size 0.050 mm,OS050,32,202,99.88,0.004,0,0,0,0,0.012,0,0.003,0.025,0.05,0.003,0,0,0,0,0,0,0,0,0,0,0,0,0,0,0,0
C12500 Fire-Refined Tough Pitch,Wire,Hard,H04,55,202,99.88,0.004,0,0,0,0,0.012,0,0.003,0.025,0.05,0.003,0,0,0,0,0,0,0,0,0,0,0,0,0,0,0,0
C12500 Fire-Refined Tough Pitch,Wire,Noal Grain Size 0.050 mm,OS050,35,202,99.88,0.004,0,0,0,0,0.012,0,0.003,0.025,0.05,0.003,0,0,0,0,0,0,0,0,0,0,0,0,0,0,0,0
C12500 Fire-Refined Tough Pitch,Wire,Spring,H08,66,202,99.88,0.004,0,0,0,0,0.012,0,0.003,0.025,0.05,0.003,0,0,0,0,0,0,0,0,0,0,0,0,0,0,0,0
c12600,fLAT PRODUCTS,Annealed,O61,38,77.4,99.5,0,0,0,0.3,0,0,0,0,0,0,0,0,0,0,0,0,0,0,0,0,0,0,0,0,0,0,0
C12900 Fire-Refined Tough Pitch with Ag,Flat products,1/2 Hard,H02,42,218,99.88,0.004,0,0,0,0.054,0.012,0,0.003,0.025,0.05,0.003,0,0,0,0,0,0,0,0,0,0,0,0,0,0,0,0
C12900 Fire-Refined Tough Pitch with Ag,Flat products,1/8 Hard,H00,36,218,99.88,0.004,0,0,0,0.054,0.012,0,0.003,0.025,0.05,0.003,0,0,0,0,0,0,0,0,0,0,0,0,0,0,0,0
C12900 Fire-Refined Tough Pitch with Ag,Flat products,As Hot Rolled,M20,34,218,99.88,0.004,0,0,0,0.054,0.012,0,0.003,0.025,0.05,0.003,0,0,0,0,0,0,0,0,0,0,0,0,0,0,0,0
C12900 Fire-Refined Tough Pitch with Ag,Flat products,Extra Spring,H10,57,218,99.88,0.004,0,0,0,0.054,0.012,0,0.003,0.025,0.05,0.003,0,0,0,0,0,0,0,0,0,0,0,0,0,0,0,0
C12900 Fire-Refined Tough Pitch with Ag,Flat products,Hard,H04,50,218,99.88,0.004,0,0,0,0.054,0.012,0,0.003,0.025,0.05,0.003,0,0,0,0,0,0,0,0,0,0,0,0,0,0,0,0
C12900 Fire-Refined Tough Pitch with Ag,Flat products,Noal Grain Size 0.025 mm,OS025,34,218,99.88,0.004,0,0,0,0.054,0.012,0,0.003,0.025,0.05,0.003,0,0,0,0,0,0,0,0,0,0,0,0,0,0,0,0
C12900 Fire-Refined Tough Pitch with Ag,Flat products,Spring,H08,55,218,99.88,0.004,0,0,0,0.054,0.012,0,0.003,0.025,0.05,0.003,0,0,0,0,0,0,0,0,0,0,0,0,0,0,0,0
C12900 Fire-Refined Tough Pitch with Ag,Rod,As Hot Rolled,M20,32,218,99.88,0.004,0,0,0,0.054,0.012,0,0.003,0.025,0.05,0.003,0,0,0,0,0,0,0,0,0,0,0,0,0,0,0,0
C12900 Fire-Refined Tough Pitch with Ag,Rod,Hard,H04,48,218,99.88,0.004,0,0,0,0.054,0.012,0,0.003,0.025,0.05,0.003,0,0,0,0,0,0,0,0,0,0,0,0,0,0,0,0
C12900 Fire-Refined Tough Pitch with Ag,Rod,Noal Grain Size 0.050 mm,OS050,32,218,99.88,0.004,0,0,0,0.054,0.012,0,0.003,0.025,0.05,0.003,0,0,0,0,0,0,0,0,0,0,0,0,0,0,0,0
C12900 Fire-Refined Tough Pitch with Ag,Shapes,As Hot Extruded,M30,32,218,99.88,0.004,0,0,0,0.054,0.012,0,0.003,0.025,0.05,0.003,0,0,0,0,0,0,0,0,0,0,0,0,0,0,0,0
C12900 Fire-Refined Tough Pitch with Ag,Shapes,As Hot Rolled,M20,32,218,99.88,0.004,0,0,0,0.054,0.012,0,0.003,0.025,0.05,0.003,0,0,0,0,0,0,0,0,0,0,0,0,0,0,0,0
C12900 Fire-Refined Tough Pitch with Ag,Shapes,Hard,H04,40,218,99.88,0.004,0,0,0,0.054,0.012,0,0.003,0.025,0.05,0.003,0,0,0,0,0,0,0,0,0,0,0,0,0,0,0,0
C12900 Fire-Refined Tough Pitch with Ag,Shapes,Noal Grain Size 0.050 mm,OS050,32,218,99.88,0.004,0,0,0,0.054,0.012,0,0.003,0.025,0.05,0.003,0,0,0,0,0,0,0,0,0,0,0,0,0,0,0,0
C12900 Fire-Refined Tough Pitch with Ag,Wire,Hard,H04,55,218,99.88,0.004,0,0,0,0.054,0.012,0,0.003,0.025,0.05,0.003,0,0,0,0,0,0,0,0,0,0,0,0,0,0,0,0
C12900 Fire-Refined Tough Pitch with Ag,Wire,Noal Grain Size 0.050 mm,OS050,35,218,99.88,0.004,0,0,0,0.054,0.012,0,0.003,0.025,0.05,0.003,0,0,0,0,0,0,0,0,0,0,0,0,0,0,0,0
C12900 Fire-Refined Tough Pitch with Ag,Wire,Spring,H08,66,218,99.88,0.004,0,0,0,0.054,0.012,0,0.003,0.025,0.05,0.003,0,0,0,0,0,0,0,0,0,0,0,0,0,0,0,0
"C14200 Phosphorus-Deoxidized, Arsenical",Flat Products,Noal Grain Size 0.050 mm,OS050,32,112,99.4,0.027,0,0,0,0,0.037,0,0,0,0,0,0,0,0,0,0,0,0,0,0,0,0,0,0,0,0,0
"C14200 Phosphorus-Deoxidized, Arsenical",Pipe,Hard,H04,50,112,99.4,0.027,0,0,0,0,0.037,0,0,0,0,0,0,0,0,0,0,0,0,0,0,0,0,0,0,0,0,0
"C14200 Phosphorus-Deoxidized, Arsenical",Tube,Hard Drawn,H80,55,112,99.4,0.027,0,0,0,0,0.037,0,0,0,0,0,0,0,0,0,0,0,0,0,0,0,0,0,0,0,0,0
"C14200 Phosphorus-Deoxidized, Arsenical",Tube,"Light Drawn, Light Cold Rolled",H55,40,112,99.4,0.027,0,0,0,0,0.037,0,0,0,0,0,0,0,0,0,0,0,0,0,0,0,0,0,0,0,0,0
"C14200 Phosphorus-Deoxidized, Arsenical",Tube,Noal Grain Size 0.025 mm,OS025,34,112,99.4,0.027,0,0,0,0,0.037,0,0,0,0,0,0,0,0,0,0,0,0,0,0,0,0,0,0,0,0,0
"C14200 Phosphorus-Deoxidized, Arsenical",Tube,Noal Grain Size 0.050 mm,OS050,32,112,99.4,0.027,0,0,0,0,0.037,0,0,0,0,0,0,0,0,0,0,0,0,0,0,0,0,0,0,0,0,0
"C14300 Cadmium Copper, Deoxidized",Strip,1/2 Hard,H02,45,218,99.9,0,0,0,0,0,0,0,0,0,0,0,0.1,0,0,0,0,0,0,0,0,0,0,0,0,0,0,0
"C14300 Cadmium Copper, Deoxidized",Strip,Extra Spring,H10,58,218,99.9,0,0,0,0,0,0,0,0,0,0,0,0.1,0,0,0,0,0,0,0,0,0,0,0,0,0,0,0
"C14300 Cadmium Copper, Deoxidized",Strip,Extra Spring,H10,58,218,99.9,0,0,0,0,0,0,0,0,0,0,0,0.1,0,0,0,0,0,0,0,0,0,0,0,0,0,0,0
"C14300 Cadmium Copper, Deoxidized",Strip,Hard,H04,45,218,99.9,0,0,0,0,0,0,0,0,0,0,0,0.1,0,0,0,0,0,0,0,0,0,0,0,0,0,0,0
"C14300 Cadmium Copper, Deoxidized",Strip,Hard,H04,51,218,99.9,0,0,0,0,0,0,0,0,0,0,0,0.1,0,0,0,0,0,0,0,0,0,0,0,0,0,0,0
"C14300 Cadmium Copper, Deoxidized",Strip,Noal Grain Size 0.025 mm,OS025,32,218,99.9,0,0,0,0,0,0,0,0,0,0,0,0.1,0,0,0,0,0,0,0,0,0,0,0,0,0,0,0
"C14300 Cadmium Copper, Deoxidized",Strip,Noal Grain Size 0.025 mm,OS025,32,218,99.9,0,0,0,0,0,0,0,0,0,0,0,0.1,0,0,0,0,0,0,0,0,0,0,0,0,0,0,0
"C14300 Cadmium Copper, Deoxidized",Strip,Spring,H08,59,218,99.9,0,0,0,0,0,0,0,0,0,0,0,0.1,0,0,0,0,0,0,0,0,0,0,0,0,0,0,0
"C14300 Cadmium Copper, Deoxidized",Strip,Spring,H08,51,218,99.9,0,0,0,0,0,0,0,0,0,0,0,,0,0,0,0,0,0,0,0,0,0,0,0,0,0,0
"C14425 Copper
",Wire,Hard-drawn Electrical Wire,H86,116,169,99.97,0.1,0.1,0.02,0.02,0,0,0,0,0,0,0,0,0,0,0,0,0,0,0,0,0,0,0,0,0,0,0
C14500 Tellurium-Bearing,Rod,1/2 Hard,H02,38,205,99.9,0.008,0,0,0,0,0,0,0,0.65,0,0,0,0,0,0,0,0,0,0,0,0,0,0,0,0,0,0
C14500 Tellurium-Bearing,Rod,1/2 Hard,H02,38,205,99.9,0.008,0,0,0,0,0,0,0,0.65,0,0,0,0,0,0,0,0,0,0,0,0,0,0,0,0,0,0
C14500 Tellurium-Bearing,Rod,1/2 Hard,H02,42,205,99.9,0.008,0,0,0,0,0,0,0,0.65,0,0,0,0,0,0,0,0,0,0,0,0,0,0,0,0,0,0
C14500 Tellurium-Bearing,Rod,1/2 Hard,H02,38,205,99.9,0.008,0,0,0,0,0,0,0,0.65,0,0,0,0,0,0,0,0,0,0,0,0,0,0,0,0,0,0
C14500 Tellurium-Bearing,Rod,1/2 Hard,H02,42,205,99.9,0.008,0,0,0,0,0,0,0,0.65,0,0,0,0,0,0,0,0,0,0,0,0,0,0,0,0,0,0
C14500 Tellurium-Bearing,Rod,1/2 Hard,H02,42,205,99.9,0.008,0,0,0,0,0,0,0,0.65,0,0,0,0,0,0,0,0,0,0,0,0,0,0,0,0,0,0
C14500 Tellurium-Bearing,Rod,1/2 Hard,H02,43,205,99.9,0.008,0,0,0,0,0,0,0,0.65,0,0,0,0,0,0,0,0,0,0,0,0,0,0,0,0,0,0
C14500 Tellurium-Bearing,Rod,1/2 Hard,H02,43,205,99.9,0.008,0,0,0,0,0,0,0,0.65,0,0,0,0,0,0,0,0,0,0,0,0,0,0,0,0,0,0
C14500 Tellurium-Bearing,Rod,1/2 Hard,H02,42,205,99.9,0.008,0,0,0,0,0,0,0,0.65,0,0,0,0,0,0,0,0,0,0,0,0,0,0,0,0,0,0
C14500 Tellurium-Bearing,Rod,1/2 Hard,H02,43,205,99.9,0.008,0,0,0,0,0,0,0,0.65,0,0,0,0,0,0,0,0,0,0,0,0,0,0,0,0,0,0
C14500 Tellurium-Bearing,Rod,1/8 Hard,H00,38,205,99.9,0.008,0,0,0,0,0,0,0,0.65,0,0,0,0,0,0,0,0,0,0,0,0,0,0,0,0,0,0
C14500 Tellurium-Bearing,Rod,Hard,H04,53,205,99.9,0.008,0,0,0,0,0,0,0,0.65,0,0,0,0,0,0,0,0,0,0,0,0,0,0,0,0,0,0
C14500 Tellurium-Bearing,Rod,Hard,H04,48,205,99.9,0.008,0,0,0,0,0,0,0,0.65,0,0,0,0,0,0,0,0,0,0,0,0,0,0,0,0,0,0
C14500 Tellurium-Bearing,Rod,Hard,H04,48,205,99.9,0.008,0,0,0,0,0,0,0,0.65,0,0,0,0,0,0,0,0,0,0,0,0,0,0,0,0,0,0
C14500 Tellurium-Bearing,Rod,Hard,H04,53,205,99.9,0.008,0,0,0,0,0,0,0,0.65,0,0,0,0,0,0,0,0,0,0,0,0,0,0,0,0,0,0
C14500 Tellurium-Bearing,Rod,Hard,H04,48,205,99.9,0.008,0,0,0,0,0,0,0,0.65,0,0,0,0,0,0,0,0,0,0,0,0,0,0,0,0,0,0
C14500 Tellurium-Bearing,Rod,Hard,H04,48,205,99.9,0.008,0,0,0,0,0,0,0,0.65,0,0,0,0,0,0,0,0,0,0,0,0,0,0,0,0,0,0
C14500 Tellurium-Bearing,Rod,Noal Grain Size 0.015 mm,OS015,33,205,99.9,0.008,0,0,0,0,0,0,0,0.65,0,0,0,0,0,0,0,0,0,0,0,0,0,0,0,0,0,0
C14500 Tellurium-Bearing,Rod,Noal Grain Size 0.015 mm,OS015,33,205,99.9,0.008,0,0,0,0,0,0,0,0.65,0,0,0,0,0,0,0,0,0,0,0,0,0,0,0,0,0,0
C14500 Tellurium-Bearing,Rod,Noal Grain Size 0.050 mm,OS050,32,205,99.9,0.008,0,0,0,0,0,0,0,0.65,0,0,0,0,0,0,0,0,0,0,0,0,0,0,0,0,0,0
C14500 Tellurium-Bearing ,Rod,Noal Grain Size 0.050 mm,OS050,32,205,99.9,0.008,0,0,0,0,0,0,0,0.65,0,0,0,0,0,0,0,0,0,0,0,0,0,0,0,0,0,0
C14500 Tellurium-Bearing,Tube,"Light Drawn, Light Cold Rolled",H55,40,205,99.9,0.008,0,0,0,0,0,0,0,0.65,0,0,0,0,0,0,0,0,0,0,0,0,0,0,0,0,0,0
C14500 Tellurium-Bearing,Tube,Noal Grain Size 0.050 mm,OS050,32,205,99.9,0.008,0,0,0,0,0,0,0,0.65,0,0,0,0,0,0,0,0,0,0,0,0,0,0,0,0,0,0
C14500 Tellurium-Bearing,Wire,1/2 Hard,H02,51,205,99.9,0.008,0,0,0,0,0,0,0,0.65,0,0,0,0,0,0,0,0,0,0,0,0,0,0,0,0,0,0
C14500 Tellurium-Bearing,Wire,1/8 Hard,H00,38,205,99.9,0.008,0,0,0,0,0,0,0,0.65,0,0,0,0,0,0,0,0,0,0,0,0,0,0,0,0,0,0
C14500 Tellurium-Bearing,Wire,Hard,H04,56,205,99.9,0.008,0,0,0,0,0,0,0,0.65,0,0,0,0,0,0,0,0,0,0,0,0,0,0,0,0,0,0
C14500 Tellurium-Bearing,Wire,Noal Grain Size 0.035 mm,OS035,33,205,99.9,0.008,0,0,0,0,0,0,0,0.65,0,0,0,0,0,0,0,0,0,0,0,0,0,0,0,0,0,0
C14510 Tellurium-Bearing,Rod,1/2 Hard,H02,43,205,99.85,0.05,0,0,0.02,0,0,0,0,0.5,0,0,0,0,0,0,0,0,0,0,0,0,0,0,0,0,0,0
C14510 Tellurium-Bearing,Rod,1/2 Hard,H02,42,205,99.85,0.05,0,0,0.02,0,0,0,0,0.5,0,0,0,0,0,0,0,0,0,0,0,0,0,0,0,0,0,0
C14510 Tellurium-Bearing,Rod,1/2 Hard,H02,42,205,99.85,0.05,0,0,0.02,0,0,0,0,0.5,0,0,0,0,0,0,0,0,0,0,0,0,0,0,0,0,0,0
C14510 Tellurium-Bearing,Rod,1/2 Hard,H02,43,205,99.85,0.05,0,0,0.02,0,0,0,0,0.5,0,0,0,0,0,0,0,0,0,0,0,0,0,0,0,0,0,0
C14510 Tellurium-Bearing,Rod,1/8 Hard,H00,38,205,99.85,0.05,0,0,0.02,0,0,0,0,0.5,0,0,0,0,0,0,0,0,0,0,0,0,0,0,0,0,0,0
C14510 Tellurium-Bearing,Rod,Hard,H04,48,205,99.85,0.05,0,0,0.02,0,0,0,0,0.5,0,0,0,0,0,0,0,0,0,0,0,0,0,0,0,0,0,0
C14510 Tellurium-Bearing,Rod,Hard,H04,48,205,99.85,0.05,0,0,0.02,0,0,0,0,0.5,0,0,0,0,0,0,0,0,0,0,0,0,0,0,0,0,0,0
C14510 Tellurium-Bearing,Rod,Hard,H04,53,205,99.85,0.05,0,0,0.02,0,0,0,0,0.5,0,0,0,0,0,0,0,0,0,0,0,0,0,0,0,0,0,0
C14510 Tellurium-Bearing,Rod,Noal Grain Size 0.015 mm,OS015,33,205,99.85,0.05,0,0,0.02,0,0,0,0,0.5,0,0,0,0,0,0,0,0,0,0,0,0,0,0,0,0,0,0
C14510 Tellurium-Bearing,Rod,Noal Grain Size 0.050 mm,OS050,32,205,99.85,0.05,0,0,0.02,0,0,0,0,0.5,0,0,0,0,0,0,0,0,0,0,0,0,0,0,0,0,0,0
C14510 Tellurium-Bearing,Tube,"Light Drawn, Light Cold Rolled",H55,40,205,99.85,0.05,0,0,0.02,0,0,0,0,0.5,0,0,0,0,0,0,0,0,0,0,0,0,0,0,0,0,0,0
C14510 Tellurium-Bearing,Tube,Noal Grain Size 0.050 mm,OS050,32,205,99.85,0.05,0,0,0.02,0,0,0,0,0.5,0,0,0,0,0,0,0,0,0,0,0,0,0,0,0,0,0,0
C14510 Tellurium-Bearing,Wire,1/2 Hard,H02,51,205,99.85,0.05,0,0,0.02,0,0,0,0,0.5,0,0,0,0,0,0,0,0,0,0,0,0,0,0,0,0,0,0
C14510 Tellurium-Bearing,Wire,1/8 Hard,H00,38,205,99.85,0.05,0,0,0.02,0,0,0,0,0.5,0,0,0,0,0,0,0,0,0,0,0,0,0,0,0,0,0,0
C14510 Tellurium-Bearing,Wire,Hard,H04,56,205,99.85,0.05,0,0,0.02,0,0,0,0,0.5,0,0,0,0,0,0,0,0,0,0,0,0,0,0,0,0,0,0
C14510 Tellurium-Bearing,Wire,Noal Grain Size 0.035 mm,OS035,33,205,99.85,0.05,0,0,0.02,0,0,0,0,0.5,0,0,0,0,0,0,0,0,0,0,0,0,0,0,0,0,0,0
"C14520 Phosphorus-Deoxidized,Tellurium-Bearing",Rod,1/2 Hard,H02,43,190,99.9,0,0,0,0.012,0,0,0,0,0.55,0,0,0,0,0,0,0,0,0,0,0,0,0,0,0,0,0,0
"C14520 Phosphorus-Deoxidized,Tellurium-Bearing",Rod,1/2 Hard,H02,42,190,99.9,0,0,0,0.012,0,0,0,0,0.55,0,0,0,0,0,0,0,0,0,0,0,0,0,0,0,0,0,0
"C14520 Phosphorus-Deoxidized,Tellurium-Bearing",Rod,1/2 Hard,H02,43,190,99.9,0,0,0,0.012,0,0,0,0,0.55,0,0,0,0,0,0,0,0,0,0,0,0,0,0,0,0,0,0
"C14520 Phosphorus-Deoxidized,Tellurium-Bearing",Rod,1/2 Hard,H02,42,190,99.9,0,0,0,0.012,0,0,0,0,0.55,0,0,0,0,0,0,0,0,0,0,0,0,0,0,0,0,0,0
"C14520 Phosphorus-Deoxidized,Tellurium-Bearing",Rod,1/8 Hard,H00,38,190,99.9,0,0,0,0.012,0,0,0,0,0.55,0,0,0,0,0,0,0,0,0,0,0,0,0,0,0,0,0,0
"C14520 Phosphorus-Deoxidized,Tellurium-Bearing",Rod,Hard,H04,48,190,99.9,0,0,0,0.012,0,0,0,0,0.55,0,0,0,0,0,0,0,0,0,0,0,0,0,0,0,0,0,0
"C14520 Phosphorus-Deoxidized,Tellurium-Bearing",Rod,Hard,H04,53,190,99.9,0,0,0,0.012,0,0,0,0,0.55,0,0,0,0,0,0,0,0,0,0,0,0,0,0,0,0,0,0
"C14520 Phosphorus-Deoxidized,Tellurium-Bearing",Rod,Hard,H04,48,190,99.9,0,0,0,0.012,0,0,0,0,0.55,0,0,0,0,0,0,0,0,0,0,0,0,0,0,0,0,0,0
"C14520 Phosphorus-Deoxidized,Tellurium-Bearing",Rod,Noal Grain Size 0.015 mm,OS015,33,190,99.9,0,0,0,0.012,0,0,0,0,0.55,0,0,0,0,0,0,0,0,0,0,0,0,0,0,0,0,0,0
"C14520 Phosphorus-Deoxidized,Tellurium-Bearing",Rod,Noal Grain Size 0.050 mm,OS050,32,190,99.9,0,0,0,0.012,0,0,0,0,0.55,0,0,0,0,0,0,0,0,0,0,0,0,0,0,0,0,0,0
"C14520 Phosphorus-Deoxidized,Tellurium-Bearing",Tube,"Light Drawn, Light Cold Rolled",H55,40,190,99.9,0,0,0,0.012,0,0,0,0,0.55,0,0,0,0,0,0,0,0,0,0,0,0,0,0,0,0,0,0
"C14520 Phosphorus-Deoxidized,Tellurium-Bearing",Tube,Noal Grain Size 0.050 mm,OS050,32,190,99.9,0,0,0,0.012,0,0,0,0,0.55,0,0,0,0,0,0,0,0,0,0,0,0,0,0,0,0,0,0
"C14520 Phosphorus-Deoxidized,Tellurium-Bearing",Wire,1/2 Hard,H02,51,190,99.9,0,0,0,0.012,0,0,0,0,0.55,0,0,0,0,0,0,0,0,0,0,0,0,0,0,0,0,0,0
"C14520 Phosphorus-Deoxidized,Tellurium-Bearing",Wire,1/8 Hard,H00,38,190,99.9,0,0,0,0.012,0,0,0,0,0.55,0,0,0,0,0,0,0,0,0,0,0,0,0,0,0,0,0,0
"C14520 Phosphorus-Deoxidized,Tellurium-Bearing",Wire,Hard,H04,56,190,99.9,0,0,0,0.012,0,0,0,0,0.55,0,0,0,0,0,0,0,0,0,0,0,0,0,0,0,0,0,0
"C14520 Phosphorus-Deoxidized,Tellurium-Bearing",Wire,Noal Grain Size 0.035 mm,OS035,33,190,99.9,0,0,0,0.012,0,0,0,0,0.55,0,0,0,0,0,0,0,0,0,0,0,0,0,0,0,0,0,0
C14530*,Flat Products,1/2 Hard,H02,45,225,99.9,0,0,0,0.055,0,0,0,0,0.013,0,0,0,0.13,0,0,0,0,0,0,0,0,0,0,0,0,0,0
C14530*,Flat Products,1/2 Hard,H02,45,225,99.9,0,0,0,0.055,0,0,0,0,0.013,0,0,0,0.13,0,0,0,0,0,0,0,0,0,0,0,0,0,0
C14530*,Flat Products,1/4 Hard,H01,40,225,99.9,0,0,0,0.055,0,0,0,0,0.013,0,0,0,0.13,0,0,0,0,0,0,0,0,0,0,0,0,0,0
C14530*,Flat Products,1/4 Hard,H01,40,225,99.9,0,0,0,0.055,0,0,0,0,0.013,0,0,0,0.13,0,0,0,0,0,0,0,0,0,0,0,0,0,0
C14530*,Flat Products,3/4 Hard,H03,48,225,99.9,0,0,0,0.055,0,0,0,0,0.013,0,0,0,0.13,0,0,0,0,0,0,0,0,0,0,0,0,0,0
C14530*,Flat Products,3/4 Hard,H03,48,225,99.9,0,0,0,0.055,0,0,0,0,0.013,0,0,0,0.13,0,0,0,0,0,0,0,0,0,0,0,0,0,0
C14530*,Flat Products,Extra Hard,H06,55,225,99.9,0,0,0,0.055,0,0,0,0,0.013,0,0,0,0.13,0,0,0,0,0,0,0,0,0,0,0,0,0,0
C14530*,Flat Products,Extra Hard,H06,55,225,99.9,0,0,0,0.055,0,0,0,0,0.013,0,0,0,0.13,0,0,0,0,0,0,0,0,0,0,0,0,0,0
C14530*,Flat Products,Extra Spring,H10,59,225,99.9,0,0,0,0.055,0,0,0,0,0.013,0,0,0,0.13,0,0,0,0,0,0,0,0,0,0,0,0,0,0
C14530*,Flat Products,Extra Spring,H10,59,225,99.9,0,0,0,0.055,0,0,0,0,0.013,0,0,0,0.13,0,0,0,0,0,0,0,0,0,0,0,0,0,0
C14530*,Flat Products,Hard,H04,51,225,99.9,0,0,0,0.055,0,0,0,0,0.013,0,0,0,0.13,0,0,0,0,0,0,0,0,0,0,0,0,0,0
C14530*,Flat Products,Hard,H04,51,225,99.9,0,0,0,0.055,0,0,0,0,0.013,0,0,0,0.13,0,0,0,0,0,0,0,0,0,0,0,0,0,0
C14530*,Flat Products,Noal Grain Size 0.015 mm,OS015,33,225,99.9,0,0,0,0.055,0,0,0,0,0.013,0,0,0,0.13,0,0,0,0,0,0,0,0,0,0,0,0,0,0
C14530*,Flat Products,Noal Grain Size 0.015 mm,OS015,33,225,99.9,0,0,0,0.055,0,0,0,0,0.013,0,0,0,0.13,0,0,0,0,0,0,0,0,0,0,0,0,0,0
C14530*,Flat Products,Spring,H08,59,225,99.9,0,0,0,0.055,0,0,0,0,0.013,0,0,0,0.13,0,0,0,0,0,0,0,0,0,0,0,0,0,0
C14530*,Flat Products,Spring,H08,59,225,99.9,0,0,0,0.055,0,0,0,0,0.013,0,0,0,0.13,0,0,0,0,0,0,0,0,0,0,0,0,0,0
C14700 Sulfur-Bearing,Rod,1/2 Hard,H02,42,216,99.9,0,0,0,0.0035,0,0,0,0,0,0,0,0,0,0.35,0,0,0,0,0,0,0,0,0,0,0,0,0
C14700 Sulfur-Bearing,Rod,1/2 Hard,H02,43,216,99.9,0,0,0,0.0035,0,0,0,0,0,0,0,0,0,0.35,0,0,0,0,0,0,0,0,0,0,0,0,0
C14700 Sulfur-Bearing,Rod,1/2 Hard,H02,43,216,99.9,0,0,0,0.0035,0,0,0,0,0,0,0,0,0,0.35,0,0,0,0,0,0,0,0,0,0,0,0,0
C14700 Sulfur-Bearing,Rod,1/2 Hard,H02,43,216,99.9,0,0,0,0.0035,0,0,0,0,0,0,0,0,0,0.35,0,0,0,0,0,0,0,0,0,0,0,0,0
C14700 Sulfur-Bearing,Rod,1/2 Hard,H02,42,216,99.9,0,0,0,0.0035,0,0,0,0,0,0,0,0,0,0.35,0,0,0,0,0,0,0,0,0,0,0,0,0
C14700 Sulfur-Bearing,Rod,1/8 Hard,H00,38,216,99.9,0,0,0,0.0035,0,0,0,0,0,0,0,0,0,0.35,0,0,0,0,0,0,0,0,0,0,0,0,0
C14700 Sulfur-Bearing,Rod,Extra Hard,H06,57,216,99.9,0,0,0,0.0035,0,0,0,0,0,0,0,0,0,0.35,0,0,0,0,0,0,0,0,0,0,0,0,0
C14700 Sulfur-Bearing,Rod,Hard,H04,46,216,99.9,0,0,0,0.0035,0,0,0,0,0,0,0,0,0,0.35,0,0,0,0,0,0,0,0,0,0,0,0,0
C14700 Sulfur-Bearing,Rod,Hard,H04,48,216,99.9,0,0,0,0.0035,0,0,0,0,0,0,0,0,0,0.35,0,0,0,0,0,0,0,0,0,0,0,0,0
C14700 Sulfur-Bearing,Rod,Hard,H04,40,216,99.9,0,0,0,0.0035,0,0,0,0,0,0,0,0,0,0.35,0,0,0,0,0,0,0,0,0,0,0,0,0
C14700 Sulfur-Bearing,Rod,Hard,H04,48,216,99.9,0,0,0,0.0035,0,0,0,0,0,0,0,0,0,0.35,0,0,0,0,0,0,0,0,0,0,0,0,0
C14700 Sulfur-Bearing,Rod,Hard,H04,48,216,99.9,0,0,0,0.0035,0,0,0,0,0,0,0,0,0,0.35,0,0,0,0,0,0,0,0,0,0,0,0,0
C14700 Sulfur-Bearing,Rod,Hard,H04,42,216,99.9,0,0,0,0.0035,0,0,0,0,0,0,0,0,0,0.35,0,0,0,0,0,0,0,0,0,0,0,0,0
C14700 Sulfur-Bearing,Rod,Hard,H04,53,216,99.9,0,0,0,0.0035,0,0,0,0,0,0,0,0,0,0.35,0,0,0,0,0,0,0,0,0,0,0,0,0
C14700 Sulfur-Bearing,Rod,Hard,H04,48,216,99.9,0,0,0,0.0035,0,0,0,0,0,0,0,0,0,0.35,0,0,0,0,0,0,0,0,0,0,0,0,0
C14700 Sulfur-Bearing,Rod,Noal Grain Size 0.015 mm,OS015,33,216,99.9,0,0,0,0.0035,0,0,0,0,0,0,0,0,0,0.35,0,0,0,0,0,0,0,0,0,0,0,0,0
C14700 Sulfur-Bearing,Rod,Noal Grain Size 0.015 mm,OS015,33,216,99.9,0,0,0,0.0035,0,0,0,0,0,0,0,0,0,0.35,0,0,0,0,0,0,0,0,0,0,0,0,0
C14700 Sulfur-Bearing,Rod,Noal Grain Size 0.050 mm,OS050,32,216,99.9,0,0,0,0.0035,0,0,0,0,0,0,0,0,0,0.35,0,0,0,0,0,0,0,0,0,0,0,0,0
C14700 Sulfur-Bearing,Rod,Noal Grain Size 0.050 mm,OS050,32,216,99.9,0,0,0,0.0035,0,0,0,0,0,0,0,0,0,0.35,0,0,0,0,0,0,0,0,0,0,0,0,0
C15000 Zirconium Copper,Rod & Bar,1/4 Hard and Precipitation Heat Treated,TH01,48,212,99.85,0,0,0,0,0,0,0,0,0,0,0,0,0,0,0,0.15,0,0,0,0,0,0,0,0,0,0,0
C15000 Zirconium Copper,Rod & Bar,Hard and Precipitation Heat Treated,TH04,60,212,99.85,0,0,0,0,0,0,0,0,0,0,0,0,0,0,0,0.15,0,0,0,0,0,0,0,0,0,0,0
C15000 Zirconium Copper,Rod & Bar,Precipitation Hardened,TF00,30,212,99.85,0,0,0,0,0,0,0,0,0,0,0,0,0,0,0,0.15,0,0,0,0,0,0,0,0,0,0,0
C15000 Zirconium Copper,Rod & Bar,Solution Heat Treated,TB00,29,212,99.85,0,0,0,0,0,0,0,0,0,0,0,0,0,0,0,0.15,0,0,0,0,0,0,0,0,0,0,0
C15000 Zirconium Copper,Rod & Bar,Solution Heat Treated and Cold Worked: 1/2 Hard,TD02,49,212,99.85,0,0,0,0,0,0,0,0,0,0,0,0,0,0,0,0.15,0,0,0,0,0,0,0,0,0,0,0
C15000 Zirconium Copper,Rod & Bar,Solution Heat Treated and Cold Worked: Hard,TD04,57,212,99.85,0,0,0,0,0,0,0,0,0,0,0,0,0,0,0,0.15,0,0,0,0,0,0,0,0,0,0,0
C15000 Zirconium Copper,Wire,1/2 Hard and Precipitation Heat Treated,TH02,53,212,99.85,0,0,0,0,0,0,0,0,0,0,0,0,0,0,0,0.15,0,0,0,0,0,0,0,0,0,0,0
C15000 Zirconium Copper,Wire,Annealed,O61,37,212,99.85,0,0,0,0,0,0,0,0,0,0,0,0,0,0,0,0.15,0,0,0,0,0,0,0,0,0,0,0
C15000 Zirconium Copper,Wire,Hard and Precipitation Heat Treated,TH04,76,212,99.85,0,0,0,0,0,0,0,0,0,0,0,0,0,0,0,0.15,0,0,0,0,0,0,0,0,0,0,0
C15000 Zirconium Copper,Wire,,TH04,72,212,99.85,0,0,0,0,0,0,0,0,0,0,0,0,0,0,0,0.15,0,0,0,0,0,0,0,0,0,0,0
C15000 Zirconium Copper,Wire,Precipitation Hardened,TF00,30,212,99.85,0,0,0,0,0,0,0,0,0,0,0,0,0,0,0,0.15,0,0,0,0,0,0,0,0,0,0,0
C15000 Zirconium Copper,Wire,Solution Heat Treated,TB00,29,212,99.85,0,0,0,0,0,0,0,0,0,0,0,0,0,0,0,0.15,0,0,0,0,0,0,0,0,0,0,0
C15100,Flat Products,1/2 Hard,H02,47,208,99.8,0,0,0,0,0,0,0,0,0,0,0,0,0,0,0,0.1,0,0,0,0,0,0,0,0,0,0,0
C15100,Flat Products,1/4 Hard,H01,42,208,99.8,0,0,0,0,0,0,0,0,0,0,0,0,0,0,0,0.1,0,0,0,0,0,0,0,0,0,0,0
C15100,Flat Products,3/4 Hard,H03,51,208,99.8,0,0,0,0,0,0,0,0,0,0,0,0,0,0,0,0.1,0,0,0,0,0,0,0,0,0,0,0
c15100,Flat Products,Extra Hard,H06,63,208,99.8,0,0,0,0,0,0,0,0,0,0,0,0,0,0,0,0.1,0,0,0,0,0,0,0,0,0,0,0
C15100,Flat Products,Hard,H04,57,208,99.8,0,0,0,0,0,0,0,0,0,0,0,0,0,0,0,0.1,0,0,0,0,0,0,0,0,0,0,0
C15100,Flat Products,Noal Grain Size 0.015 mm,OS015,38,208,99.8,0,0,0,0,0,0,0,0,0,0,0,0,0,0,0,0.1,0,0,0,0,0,0,0,0,0,0,0
C15100,Flat Products,Spring,H08,68,208,99.8,0,0,0,0,0,0,0,0,0,0,0,0,0,0,0,0.1,0,0,0,0,0,0,0,0,0,0,0
C15150,Flat Products,Hard,H04,53,212,99.9,0,0,0,0,0,0,0,0,0,0,0,0,0,0,0,0,0,0,0,0,0,0,0,0,0,0,0
C15500*,Flat Products,1/2 Hard,H02,53,200,99.75,0,0,0,0,0.525,0,0,0,0,0,0,0,0,0,0,0,0.115,0,0,0,0,0,0,0,0,0,0
C15500*,Flat Products,1/4 Hard,H01,45,200,99.75,0,0,0,0,0.525,0,0,0,0,0,0,0,0,0,0,0,0.115,0,0,0,0,0,0,0,0,0,0
C15500*,Flat Products,1/4 Hard,H01,45,200,99.75,0,0,0,0,0.525,0,0,0,0,0,0,0,0,0,0,0,0.115,0,0,0,0,0,0,0,0,0,0
C15500*,Flat Products,Extra Spring,H10,72,200,99.75,0,0,0,0,0.525,0,0,0,0,0,0,0,0,0,0,0,0.115,0,0,0,0,0,0,0,0,0,0
C15500*,Flat Products,Hard,H04,62,200,99.75,0,0,0,0,0.525,0,0,0,0,0,0,0,0,0,0,0,0.115,0,0,0,0,0,0,0,0,0,0
C15500*,Flat Products,Light Anneal,O50,40,200,99.75,0,0,0,0,0.525,0,0,0,0,0,0,0,0,0,0,0,0.115,0,0,0,0,0,0,0,0,0,0
C15500*,Flat Products,Light Anneal,O50,40,200,99.75,0,0,0,0,0.525,0,0,0,0,0,0,0,0,0,0,0,0.115,0,0,0,0,0,0,0,0,0,0
C15500*,Flat Products,Special Spring,H12,75,200,99.75,0,0,0,0,0.525,0,0,0,0,0,0,0,0,0,0,0,0.115,0,0,0,0,0,0,0,0,0,0
C15500*,Flat Products,Spring,H08,67,200,99.75,0,0,0,0,0.525,0,0,0,0,0,0,0,0,0,0,0,0.115,0,0,0,0,0,0,0,0,0,0
C15500*,Flat Products,Super Spring,H14,80,200,99.75,0,0,0,0,0.525,0,0,0,0,0,0,0,0,0,0,0,0.115,0,0,0,0,0,0,0,0,0,0
"C15650 MA5J
Copper",Tube,Anneal,ANNEAL,41.5,210,99.9,0,0,0,0.025,0,0,0,0,0,0,0,0,0,0,0,0,0,0.05,0,0,0,0,0,0,0,0,0
"C15650 MA5J
Copper",Tube,Hard,H04,66,210,99.9,0,0,0,0.025,0,0,0,0,0,0,0,0,0,0,0,0,0,0.05,0,0,0,0,0,0,0,0,0
c15715 Dispersion Strengthened Alloy,Flat products,Annealed,O61,69,211,99.62,0.01,0,0.01,0,0,0,0.15,0,0,0,0,0,0,0,0,0,0,0,0.15,0,0,0,0,0,0,0,0
c15715 Dispersion Strengthened Alloy,Flat products,Annealed,O61,61,211,99.62,0.01,0,0.01,0,0,0,0.15,0,0,0,0,0,0,0,0,0,0,0,0.15,0,0,0,0,0,0,0,0
c15715 Dispersion Strengthened Alloy,Flat products,Annealed,O61,52,211,99.62,0.01,0,0.01,0,0,0,0.15,0,0,0,0,0,0,0,0,0,0,0,0.15,0,0,0,0,0,0,0,0
c15715 Dispersion Strengthened Alloy,Flat products,As Hot Extruded,M30,55,211,99.62,0.01,0,0.01,0,0,0,0.15,0,0,0,0,0,0,0,0,0,0,0,0.15,0,0,0,0,0,0,0,0
c15715 Dispersion Strengthened Alloy,Flat products,Hard,H04,74,211,99.62,0.01,0,0.01,0,0,0,0.15,0,0,0,0,0,0,0,0,0,0,0,0.15,0,0,0,0,0,0,0,0
c15715 Dispersion Strengthened Alloy,Flat products,Hard,H04,88,211,99.62,0.01,0,0.01,0,0,0,0.15,0,0,0,0,0,0,0,0,0,0,0,0.15,0,0,0,0,0,0,0,0
c15715 Dispersion Strengthened Alloy,Flat products,Hard,H04,73,211,99.62,0.01,0,0.01,0,0,0,0.15,0,0,0,0,0,0,0,0,0,0,0,0.15,0,0,0,0,0,0,0,0
c15715 Dispersion Strengthened Alloy,Flat products,Hard,H04,70,211,99.62,0.01,0,0.01,0,0,0,0.15,0,0,0,0,0,0,0,0,0,0,0,0.15,0,0,0,0,0,0,0,0
c15715 Dispersion Strengthened Alloy,Rod,Annealed,O61,57,211,99.62,0.01,0,0.01,0,0,0,0.15,0,0,0,0,0,0,0,0,0,0,0,0.15,0,0,0,0,0,0,0,0
c15715 Dispersion Strengthened Alloy,Rod,Annealed,O61,67,211,99.62,0.01,0,0.01,0,0,0,0.15,0,0,0,0,0,0,0,0,0,0,0,0.15,0,0,0,0,0,0,0,0
c15715 Dispersion Strengthened Alloy,Rod,Annealed,O61,59,211,99.62,0.01,0,0.01,0,0,0,0.15,0,0,0,0,0,0,0,0,0,0,0,0.15,0,0,0,0,0,0,0,0
c15715 Dispersion Strengthened Alloy,Rod,As Hot Extruded,M30,57,211,99.62,0.01,0,0.01,0,0,0,0.15,0,0,0,0,0,0,0,0,0,0,0,0.15,0,0,0,0,0,0,0,0
c15715 Dispersion Strengthened Alloy,Rod,Hard,H04,72,211,99.62,0.01,0,0.01,0,0,0,0.15,0,0,0,0,0,0,0,0,0,0,0,0.15,0,0,0,0,0,0,0,0
c15715 Dispersion Strengthened Alloy,Rod,Hard,H04,66,211,99.62,0.01,0,0.01,0,0,0,0.15,0,0,0,0,0,0,0,0,0,0,0,0.15,0,0,0,0,0,0,0,0
