Repository: abhinav-pandey29/Projects

PROJECT TITLE: 
Machine Learning Assisted Discovery of High Performing Copper Alloys

-----------------------------------------------------------------------------------

Description
-----------------------------------------------------------------------------------
"InverseModel.py" takes desired value of Tensile Strength or Thermal Conductivity as input. 
 
It returns a comma-seperated values (csv) file called results.py containing the percentage composition by mass) of copper alloys that can be good potential candidates and others which are already known to have those values.

File: Copper Alloy Discovery using AI/Reverse modelling/CopperData.csv (part 2 of 7)
,name,form,temper,temper_code,tensile_strength,thermal_conductivity,cu,pb,zn,fe,p,ag,as,o,sb,te,ni,bi,cd,sn,s,mn,zr,mg,co,al,be,cr,si,ti,ca,li,b,c,nb,se
291,"c12100Phosphorus-Deoxidized, Low Residual P",products,Extra Spring,H10,57,223,99.9,0.08,0,0,0,0.014,0,0,0,0,0,0,0,0,0,0,0,0,0,0,0,0,0,0,0,0,0,0,0,0
292,"c12100Phosphorus-Deoxidized, Low Residual P",products,Hard,H04,50,223,99.9,0.08,0,0,0,0.014,0,0,0,0,0,0,0,0,0,0,0,0,0,0,0,0,0,0,0,0,0,0,0,0
293,"c12100Phosphorus-Deoxidized, Low Residual P",products,Hard,H04,45,223,99.9,0.08,0,0,0,0.014,0,0,0,0,0,0,0,0,0,0,0,0,0,0,0,0,0,0,0,0,0,0,0,0
294,"c12100Phosphorus-Deoxidized, Low Residual P",products,Noal Grain Size 0.025 mm,OS025,34,223,99.9,0.08,0,0,0,0.014,0,0,0,0,0,0,0,0,0,0,0,0,0,0,0,0,0,0,0,0,0,0,0,0
295,"c12100Phosphorus-Deoxidized, Low Residual P",products,Nominal Grain Size 0.050 mm,OS050,32,223,99.9,0.08,0,0,0,0.014,0,0,0,0,0,0,0,0,0,0,0,0,0,0,0,0,0,0,0,0,0,0,0,0
296,"c12100Phosphorus-Deoxidized, Low Residual P",products,Spring,H08,55,223,99.9,0.08,0,0,0,0.014,0,0,0,0,0,0,0,0,0,0,0,0,0,0,0,0,0,0,0,0,0,0,0,0
297,"c12100Phosphorus-Deoxidized, Low Residual P",pipe,Hard,H04,50,223,99.9,0.08,0,0,0,0.014,0,0,0,0,0,0,0,0,0,0,0,0,0,0,0,0,0,0,0,0,0,0,0,0
298,"c12100Phosphorus-Deoxidized, Low Residual P",rod,As Hot Rolled,M20,32,223,99.9,0.08,0,0,0,0.014,0,0,0,0,0,0,0,0,0,0,0,0,0,0,0,0,0,0,0,0,0,0,0,0
299,"c12100Phosphorus-Deoxidized, Low Residual P",rod,Hard,H04,55,223,99.9,0.08,0,0,0,0.014,0,0,0,0,0,0,0,0,0,0,0,0,0,0,0,0,0,0,0,0,0,0,0,0
300,"c12100Phosphorus-Deoxidized, Low Residual P",rod,Hard,H04,48,223,99.9,0.08,0,0,0,0.014,0,0,0,0,0,0,0,0,0,0,0,0,0,0,0,0,0,0,0,0,0,0,0,0
301,"c12100Phosphorus-Deoxidized, Low Residual P",rod,Hard,H04,45,223,99.9,0.08,0,0,0,0.014,0,0,0,0,0,0,0,0,0,0,0,0,0,0,0,0,0,0,0,0,0,0,0,0
302,"c12100Phosphorus-Deoxidized, Low Residual P",rod,Nominal Grain Size 0.050 mm,OS050,32,223,99.9,0.08,0,0,0,0.014,0,0,0,0,0,0,0,0,0,0,0,0,0,0,0,0,0,0,0,0,0,0,0,0
303,"c12100Phosphorus-Deoxidized, Low Residual P",shapes,As Hot Extruded,M30,32,223,99.9,0.08,0,0,0,0.014,0,0,0,0,0,0,0,0,0,0,0,0,0,0,0,0,0,0,0,0,0,0,0,0
304,"c12100Phosphorus-Deoxidized, Low Residual P",shapes,As Hot Rolled,M20,32,223,99.9,0.08,0,0,0,0.014,0,0,0,0,0,0,0,0,0,0,0,0,0,0,0,0,0,0,0,0,0,0,0,0
305,"c12100Phosphorus-Deoxidized, Low Residual P",shapes,Hard,H04,40,223,99.9,0.08,0,0,0,0.014,0,0,0,0,0,0,0,0,0,0,0,0,0,0,0,0,0,0,0,0,0,0,0,0
306,"c12100Phosphorus-Deoxidized, Low Residual P",shapes,Nominal Grain Size 0.050 mm,OS050,32,223,99.9,0.08,0,0,0,0.014,0,0,0,0,0,0,0,0,0,0,0,0,0,0,0,0,0,0,0,0,0,0,0,0
307,"c12100Phosphorus-Deoxidized, Low Residual P",tube,Hard Drawn,H80,55,223,99.9,0.08,0,0,0,0.014,0,0,0,0,0,0,0,0,0,0,0,0,0,0,0,0,0,0,0,0,0,0,0,0
308,"c12100Phosphorus-Deoxidized, Low Residual P",tube,"Light Drawn, Light Cold Rolled",H55,40,223,99.9,0.08,0,0,0,0.014,0,0,0,0,0,0,0,0,0,0,0,0,0,0,0,0,0,0,0,0,0,0,0,0
309,"c12100Phosphorus-Deoxidized, Low Residual P",tube,Noal Grain Size 0.025 mm,OS025,34,223,99.9,0.08,0,0,0,0.014,0,0,0,0,0,0,0,0,0,0,0,0,0,0,0,0,0,0,0,0,0,0,0,0
310,"c12100Phosphorus-Deoxidized, Low Residual P",tube,Nominal Grain Size 0.050 mm,OS050,32,223,99.9,0.08,0,0,0,0.014,0,0,0,0,0,0,0,0,0,0,0,0,0,0,0,0,0,0,0,0,0,0,0,0
311,"C12200 Phosphorus-Deoxidized, High Residual P",products,1/2 Hard,H02,42,196,99.9,0.022,0,0,0,0,0,0,0,0,0,0,0,0,0,0,0,0,0,0,0,0,0,0,0,0,0,0,0,0
312,"C12200 Phosphorus-Deoxidized, High Residual P",products,1/4 Hard,H01,38,196,99.9,0.022,0,0,0,0,0,0,0,0,0,0,0,0,0,0,0,0,0,0,0,0,0,0,0,0,0,0,0,0
313,"C12200 Phosphorus-Deoxidized, High Residual P",products,1/8 Hard,H00,36,196,99.9,0.022,0,0,0,0,0,0,0,0,0,0,0,0,0,0,0,0,0,0,0,0,0,0,0,0,0,0,0,0
314,"C12200 Phosphorus-Deoxidized, High Residual P",products,As Hot Rolled,M20,32,196,99.9,0.022,0,0,0,0,0,0,0,0,0,0,0,0,0,0,0,0,0,0,0,0,0,0,0,0,0,0,0,0
315,"C12200 Phosphorus-Deoxidized, High Residual P",products,As Hot Rolled,M20,34,196,99.9,0.022,0,0,0,0,0,0,0,0,0,0,0,0,0,0,0,0,0,0,0,0,0,0,0,0,0,0,0,0
316,"C12200 Phosphorus-Deoxidized, High Residual P",products,Extra Spring,H10,57,196,99.9,0.022,0,0,0,0,0,0,0,0,0,0,0,0,0,0,0,0,0,0,0,0,0,0,0,0,0,0,0,0
317,"C12200 Phosphorus-Deoxidized, High Residual P",products,Hard,H04,50,196,99.9,0.022,0,0,0,0,0,0,0,0,0,0,0,0,0,0,0,0,0,0,0,0,0,0,0,0,0,0,0,0
318,"C12200 Phosphorus-Deoxidized, High Residual P",products,Hard,H04,45,196,99.9,0.022,0,0,0,0,0,0,0,0,0,0,0,0,0,0,0,0,0,0,0,0,0,0,0,0,0,0,0,0
319,"C12200 Phosphorus-Deoxidized, High Residual P",products,Noal Grain Size 0.025 mm,OS025,34,196,99.9,0.022,0,0,0,0,0,0,0,0,0,0,0,0,0,0,0,0,0,0,0,0,0,0,0,0,0,0,0,0
320,"C12200 Phosphorus-Deoxidized, High Residual P",products,Nominal Grain Size 0.050 mm,OS050,32,196,99.9,0.022,0,0,0,0,0,0,0,0,0,0,0,0,0,0,0,0,0,0,0,0,0,0,0,0,0,0,0,0
321,"C12200 Phosphorus-Deoxidized, High Residual P",products,Spring,H08,55,196,99.9,0.022,0,0,0,0,0,0,0,0,0,0,0,0,0,0,0,0,0,0,0,0,0,0,0,0,0,0,0,0
322,"C12200 Phosphorus-Deoxidized, High Residual P",pipe,Hard,H04,50,196,99.9,0.022,0,0,0,0,0,0,0,0,0,0,0,0,0,0,0,0,0,0,0,0,0,0,0,0,0,0,0,0
323,"C12200 Phosphorus-Deoxidized, High Residual P",tube,Hard Drawn,H80,55,196,99.9,0.022,0,0,0,0,0,0,0,0,0,0,0,0,0,0,0,0,0,0,0,0,0,0,0,0,0,0,0,0
324,"C12200 Phosphorus-Deoxidized, High Residual P",tube,"Light Drawn, Light Cold Rolled",H55,40,196,99.9,0.022,0,0,0,0,0,0,0,0,0,0,0,0,0,0,0,0,0,0,0,0,0,0,0,0,0,0,0,0
325,"C12200 Phosphorus-Deoxidized, High Residual P",tube,Noal Grain Size 0.025 mm,OS025,34,196,99.9,0.022,0,0,0,0,0,0,0,0,0,0,0,0,0,0,0,0,0,0,0,0,0,0,0,0,0,0,0,0
326,"C12200 Phosphorus-Deoxidized, High Residual P",tube,Nominal Grain Size 0.050 mm,OS050,32,196,99.9,0.022,0,0,0,0,0,0,0,0,0,0,0,0,0,0,0,0,0,0,0,0,0,0,0,0,0,0,0,0
327,C12210,products,1/2 Hard,H02,42,196,99.9,0.022,0,0,0,0,0,0,0,0,0,0,0,0,0,0,0,0,0,0,0,0,0,0,0,0,0,0,0,0
328,C12210,products,1/4 Hard,H01,38,196,99.9,0.022,0,0,0,0,0,0,0,0,0,0,0,0,0,0,0,0,0,0,0,0,0,0,0,0,0,0,0,0
329,C12210,products,1/8 Hard,H00,36,196,99.9,0.022,0,0,0,0,0,0,0,0,0,0,0,0,0,0,0,0,0,0,0,0,0,0,0,0,0,0,0,0
330,C12210,products,As Hot Rolled,M20,32,196,99.9,0.022,0,0,0,0,0,0,0,0,0,0,0,0,0,0,0,0,0,0,0,0,0,0,0,0,0,0,0,0
331,C12210,products,As Hot Rolled,M20,34,196,99.9,0.022,0,0,0,0,0,0,0,0,0,0,0,0,0,0,0,0,0,0,0,0,0,0,0,0,0,0,0,0
332,C12210,products,Extra Spring,H10,57,196,99.9,0.022,0,0,0,0,0,0,0,0,0,0,0,0,0,0,0,0,0,0,0,0,0,0,0,0,0,0,0,0
333,C12210,products,Hard,H04,45,196,99.9,0.022,0,0,0,0,0,0,0,0,0,0,0,0,0,0,0,0,0,0,0,0,0,0,0,0,0,0,0,0
334,C12210,products,Hard,H04,50,196,99.9,0.022,0,0,0,0,0,0,0,0,0,0,0,0,0,0,0,0,0,0,0,0,0,0,0,0,0,0,0,0
335,C12210,products,Noal Grain Size 0.025 mm,OS025,34,196,99.9,0.022,0,0,0,0,0,0,0,0,0,0,0,0,0,0,0,0,0,0,0,0,0,0,0,0,0,0,0,0
336,C12210,products,Nominal Grain Size 0.050 mm,OS050,32,196,99.9,0.022,0,0,0,0,0,0,0,0,0,0,0,0,0,0,0,0,0,0,0,0,0,0,0,0,0,0,0,0
337,C12210,products,Spring,H08,55,196,99.9,0.022,0,0,0,0,0,0,0,0,0,0,0,0,0,0,0,0,0,0,0,0,0,0,0,0,0,0,0,0
338,C12210,pipe,Hard,H04,50,196,99.9,0.022,0,0,0,0,0,0,0,0,0,0,0,0,0,0,0,0,0,0,0,0,0,0,0,0,0,0,0,0
339,C12210,tube,Hard Drawn,H80,55,196,99.9,0.022,0,0,0,0,0,0,0,0,0,0,0,0,0,0,0,0,0,0,0,0,0,0,0,0,0,0,0,0
340,C12210,tube,"Light Drawn, Light Cold Rolled",H55,40,196,99.9,0.022,0,0,0,0,0,0,0,0,0,0,0,0,0,0,0,0,0,0,0,0,0,0,0,0,0,0,0,0
341,C12210,tube,Noal Grain Size 0.025 mm,OS025,34,196,99.9,0.022,0,0,0,0,0,0,0,0,0,0,0,0,0,0,0,0,0,0,0,0,0,0,0,0,0,0,0,0
342,C12210,tube,Nominal Grain Size 0.050 mm,OS050,32,196,99.9,0.022,0,0,0,0,0,0,0,0,0,0,0,0,0,0,0,0,0,0,0,0,0,0,0,0,0,0,0,0
343,C12500 Fire-Refined Tough Pitch,products,1/2 Hard,H02,45,202,99.88,0.004,0,0,0,0,0.012,0,0.003,0.025,0.05,0.003,0,0,0,0,0,0,0,0,0,0,0,0,0,0,0,0,0,0
344,C12500 Fire-Refined Tough Pitch,products,1/4 Hard,H01,40,202,99.88,0.004,0,0,0,0,0.012,0,0.003,0.025,0.05,0.003,0,0,0,0,0,0,0,0,0,0,0,0,0,0,0,0,0,0
345,C12500 Fire-Refined Tough Pitch,products,1/8 Hard,H00,36,202,99.88,0.004,0,0,0,0,0.012,0,0.003,0.025,0.05,0.003,0,0,0,0,0,0,0,0,0,0,0,0,0,0,0,0,0,0
346,C12500 Fire-Refined Tough Pitch,products,3/4 Hard,H03,48,202,99.88,0.004,0,0,0,0,0.012,0,0.003,0.025,0.05,0.003,0,0,0,0,0,0,0,0,0,0,0,0,0,0,0,0,0,0
347,C12500 Fire-Refined Tough Pitch,products,As Hot Rolled,M20,34,202,99.88,0.004,0,0,0,0,0.012,0,0.003,0.025,0.05,0.003,0,0,0,0,0,0,0,0,0,0,0,0,0,0,0,0,0,0
348,C12500 Fire-Refined Tough Pitch,products,Extra Hard,H06,55,202,99.88,0.004,0,0,0,0,0.012,0,0.003,0.025,0.05,0.003,0,0,0,0,0,0,0,0,0,0,0,0,0,0,0,0,0,0
349,C12500 Fire-Refined Tough Pitch,products,Extra Spring,H10,59,202,99.88,0.004,0,0,0,0,0.012,0,0.003,0.025,0.05,0.003,0,0,0,0,0,0,0,0,0,0,0,0,0,0,0,0,0,0
350,C12500 Fire-Refined Tough Pitch,products,Extra Spring,H10,57,202,99.88,0.004,0,0,0,0,0.012,0,0.003,0.025,0.05,0.003,0,0,0,0,0,0,0,0,0,0,0,0,0,0,0,0,0,0
351,C12500 Fire-Refined Tough Pitch,products,Hard,H04,51,202,99.88,0.004,0,0,0,0,0.012,0,0.003,0.025,0.05,0.003,0,0,0,0,0,0,0,0,0,0,0,0,0,0,0,0,0,0
352,C12500 Fire-Refined Tough Pitch,products,Hard,H04,50,202,99.88,0.004,0,0,0,0,0.012,0,0.003,0.025,0.05,0.003,0,0,0,0,0,0,0,0,0,0,0,0,0,0,0,0,0,0
353,C12500 Fire-Refined Tough Pitch,products,Noal Grain Size 0.015 mm,OS015,33,202,99.88,0.004,0,0,0,0,0.012,0,0.003,0.025,0.05,0.003,0,0,0,0,0,0,0,0,0,0,0,0,0,0,0,0,0,0
354,C12500 Fire-Refined Tough Pitch,products,Noal Grain Size 0.025 mm,OS025,34,202,99.88,0.004,0,0,0,0,0.012,0,0.003,0.025,0.05,0.003,0,0,0,0,0,0,0,0,0,0,0,0,0,0,0,0,0,0
355,C12500 Fire-Refined Tough Pitch,products,Spring,H08,55,202,99.88,0.004,0,0,0,0,0.012,0,0.003,0.025,0.05,0.003,0,0,0,0,0,0,0,0,0,0,0,0,0,0,0,0,0,0
356,C12500 Fire-Refined Tough Pitch,products,Spring,H08,59,202,99.88,0.004,0,0,0,0,0.012,0,0.003,0.025,0.05,0.003,0,0,0,0,0,0,0,0,0,0,0,0,0,0,0,0,0,0
357,C12500 Fire-Refined Tough Pitch,rod,As Hot Rolled,M20,32,202,99.88,0.004,0,0,0,0,0.012,0,0.003,0.025,0.05,0.003,0,0,0,0,0,0,0,0,0,0,0,0,0,0,0,0,0,0
358,C12500 Fire-Refined Tough Pitch,rod,Hard,H04,48,202,99.88,0.004,0,0,0,0,0.012,0,0.003,0.025,0.05,0.003,0,0,0,0,0,0,0,0,0,0,0,0,0,0,0,0,0,0
359,C12500 Fire-Refined Tough Pitch,rod,Nominal Grain Size 0.050 mm,OS050,32,202,99.88,0.004,0,0,0,0,0.012,0,0.003,0.025,0.05,0.003,0,0,0,0,0,0,0,0,0,0,0,0,0,0,0,0,0,0
360,C12500 Fire-Refined Tough Pitch,shapes,As Hot Extruded,M30,32,202,99.88,0.004,0,0,0,0,0.012,0,0.003,0.025,0.05,0.003,0,0,0,0,0,0,0,0,0,0,0,0,0,0,0,0,0,0
361,C12500 Fire-Refined Tough Pitch,shapes,As Hot Rolled,M20,32,202,99.88,0.004,0,0,0,0,0.012,0,0.003,0.025,0.05,0.003,0,0,0,0,0,0,0,0,0,0,0,0,0,0,0,0,0,0
362,C12500 Fire-Refined Tough Pitch,shapes,Hard,H04,40,202,99.88,0.004,0,0,0,0,0.012,0,0.003,0.025,0.05,0.003,0,0,0,0,0,0,0,0,0,0,0,0,0,0,0,0,0,0
363,C12500 Fire-Refined Tough Pitch,shapes,Nominal Grain Size 0.050 mm,OS050,32,202,99.88,0.004,0,0,0,0,0.012,0,0.003,0.025,0.05,0.003,0,0,0,0,0,0,0,0,0,0,0,0,0,0,0,0,0,0
364,C12500 Fire-Refined Tough Pitch,wire,Hard,H04,55,202,99.88,0.004,0,0,0,0,0.012,0,0.003,0.025,0.05,0.003,0,0,0,0,0,0,0,0,0,0,0,0,0,0,0,0,0,0
365,C12500 Fire-Refined Tough Pitch,wire,Nominal Grain Size 0.050 mm,OS050,35,202,99.88,0.004,0,0,0,0,0.012,0,0.003,0.025,0.05,0.003,0,0,0,0,0,0,0,0,0,0,0,0,0,0,0,0,0,0
366,C12500 Fire-Refined Tough Pitch,wire,Spring,H08,66,202,99.88,0.004,0,0,0,0,0.012,0,0.003,0.025,0.05,0.003,0,0,0,0,0,0,0,0,0,0,0,0,0,0,0,0,0,0
367,c12600,products,Annealed,O61,38,77.4,99.5,0,0,0,0.3,0,0,0,0,0,0,0,0,0,0,0,0,0,0,0,0,0,0,0,0,0,0,0,0,0
368,C12900 Fire-Refined Tough Pitch with Ag,products,1/2 Hard,H02,42,218,99.88,0.004,0,0,0,0.054,0.012,0,0.003,0.025,0.05,0.003,0,0,0,0,0,0,0,0,0,0,0,0,0,0,0,0,0,0
369,C12900 Fire-Refined Tough Pitch with Ag,products,1/8 Hard,H00,36,218,99.88,0.004,0,0,0,0.054,0.012,0,0.003,0.025,0.05,0.003,0,0,0,0,0,0,0,0,0,0,0,0,0,0,0,0,0,0
370,C12900 Fire-Refined Tough Pitch with Ag,products,As Hot Rolled,M20,34,218,99.88,0.004,0,0,0,0.054,0.012,0,0.003,0.025,0.05,0.003,0,0,0,0,0,0,0,0,0,0,0,0,0,0,0,0,0,0
371,C12900 Fire-Refined Tough Pitch with Ag,products,Extra Spring,H10,57,218,99.88,0.004,0,0,0,0.054,0.012,0,0.003,0.025,0.05,0.003,0,0,0,0,0,0,0,0,0,0,0,0,0,0,0,0,0,0
372,C12900 Fire-Refined Tough Pitch with Ag,products,Hard,H04,50,218,99.88,0.004,0,0,0,0.054,0.012,0,0.003,0.025,0.05,0.003,0,0,0,0,0,0,0,0,0,0,0,0,0,0,0,0,0,0
373,C12900 Fire-Refined Tough Pitch with Ag,products,Noal Grain Size 0.025 mm,OS025,34,218,99.88,0.004,0,0,0,0.054,0.012,0,0.003,0.025,0.05,0.003,0,0,0,0,0,0,0,0,0,0,0,0,0,0,0,0,0,0
374,C12900 Fire-Refined Tough Pitch with Ag,products,Spring,H08,55,218,99.88,0.004,0,0,0,0.054,0.012,0,0.003,0.025,0.05,0.003,0,0,0,0,0,0,0,0,0,0,0,0,0,0,0,0,0,0
375,C12900 Fire-Refined Tough Pitch with Ag,rod,As Hot Rolled,M20,32,218,99.88,0.004,0,0,0,0.054,0.012,0,0.003,0.025,0.05,0.003,0,0,0,0,0,0,0,0,0,0,0,0,0,0,0,0,0,0
376,C12900 Fire-Refined Tough Pitch with Ag,rod,Hard,H04,48,218,99.88,0.004,0,0,0,0.054,0.012,0,0.003,0.025,0.05,0.003,0,0,0,0,0,0,0,0,0,0,0,0,0,0,0,0,0,0
377,C12900 Fire-Refined Tough Pitch with Ag,rod,Nominal Grain Size 0.050 mm,OS050,32,218,99.88,0.004,0,0,0,0.054,0.012,0,0.003,0.025,0.05,0.003,0,0,0,0,0,0,0,0,0,0,0,0,0,0,0,0,0,0
378,C12900 Fire-Refined Tough Pitch with Ag,shapes,As Hot Extruded,M30,32,218,99.88,0.004,0,0,0,0.054,0.012,0,0.003,0.025,0.05,0.003,0,0,0,0,0,0,0,0,0,0,0,0,0,0,0,0,0,0
379,C12900 Fire-Refined Tough Pitch with Ag,shapes,As Hot Rolled,M20,32,218,99.88,0.004,0,0,0,0.054,0.012,0,0.003,0.025,0.05,0.003,0,0,0,0,0,0,0,0,0,0,0,0,0,0,0,0,0,0
380,C12900 Fire-Refined Tough Pitch with Ag,shapes,Hard,H04,40,218,99.88,0.004,0,0,0,0.054,0.012,0,0.003,0.025,0.05,0.003,0,0,0,0,0,0,0,0,0,0,0,0,0,0,0,0,0,0
381,C12900 Fire-Refined Tough Pitch with Ag,shapes,Nominal Grain Size 0.050 mm,OS050,32,218,99.88,0.004,0,0,0,0.054,0.012,0,0.003,0.025,0.05,0.003,0,0,0,0,0,0,0,0,0,0,0,0,0,0,0,0,0,0
382,C12900 Fire-Refined Tough Pitch with Ag,wire,Hard,H04,55,218,99.88,0.004,0,0,0,0.054,0.012,0,0.003,0.025,0.05,0.003,0,0,0,0,0,0,0,0,0,0,0,0,0,0,0,0,0,0
383,C12900 Fire-Refined Tough Pitch with Ag,wire,Nominal Grain Size 0.050 mm,OS050,35,218,99.88,0.004,0,0,0,0.054,0.012,0,0.003,0.025,0.05,0.003,0,0,0,0,0,0,0,0,0,0,0,0,0,0,0,0,0,0
384,C12900 Fire-Refined Tough Pitch with Ag,wire,Spring,H08,66,218,99.88,0.004,0,0,0,0.054,0.012,0,0.003,0.025,0.05,0.003,0,0,0,0,0,0,0,0,0,0,0,0,0,0,0,0,0,0
385,"C14200 Phosphorus-Deoxidized, Arsenical",products,Nominal Grain Size 0.050 mm,OS050,32,112,99.4,0.027,0,0,0,0,0.037,0,0,0,0,0,0,0,0,0,0,0,0,0,0,0,0,0,0,0,0,0,0,0
386,"C14200 Phosphorus-Deoxidized, Arsenical",pipe,Hard,H04,50,112,99.4,0.027,0,0,0,0,0.037,0,0,0,0,0,0,0,0,0,0,0,0,0,0,0,0,0,0,0,0,0,0,0
387,"C14200 Phosphorus-Deoxidized, Arsenical",tube,Hard Drawn,H80,55,112,99.4,0.027,0,0,0,0,0.037,0,0,0,0,0,0,0,0,0,0,0,0,0,0,0,0,0,0,0,0,0,0,0
388,"C14200 Phosphorus-Deoxidized, Arsenical",tube,"Light Drawn, Light Cold Rolled",H55,40,112,99.4,0.027,0,0,0,0,0.037,0,0,0,0,0,0,0,0,0,0,0,0,0,0,0,0,0,0,0,0,0,0,0
389,"C14200 Phosphorus-Deoxidized, Arsenical",tube,Noal Grain Size 0.025 mm,OS025,34,112,99.4,0.027,0,0,0,0,0.037,0,0,0,0,0,0,0,0,0,0,0,0,0,0,0,0,0,0,0,0,0,0,0
390,"C14200 Phosphorus-Deoxidized, Arsenical",tube,Nominal Grain Size 0.050 mm,OS050,32,112,99.4,0.027,0,0,0,0,0.037,0,0,0,0,0,0,0,0,0,0,0,0,0,0,0,0,0,0,0,0,0,0,0
391,"C14300 Cadmium Copper, Deoxidized",strip,1/2 Hard,H02,45,218,99.9,0,0,0,0,0,0,0,0,0,0,0,0.1,0,0,0,0,0,0,0,0,0,0,0,0,0,0,0,0,0
392,"C14300 Cadmium Copper, Deoxidized",strip,Extra Spring,H10,58,218,99.9,0,0,0,0,0,0,0,0,0,0,0,0.1,0,0,0,0,0,0,0,0,0,0,0,0,0,0,0,0,0
393,"C14300 Cadmium Copper, Deoxidized",strip,Hard,H04,45,218,99.9,0,0,0,0,0,0,0,0,0,0,0,0.1,0,0,0,0,0,0,0,0,0,0,0,0,0,0,0,0,0
394,"C14300 Cadmium Copper, Deoxidized",strip,Hard,H04,51,218,99.9,0,0,0,0,0,0,0,0,0,0,0,0.1,0,0,0,0,0,0,0,0,0,0,0,0,0,0,0,0,0
395,"C14300 Cadmium Copper, Deoxidized",strip,Noal Grain Size 0.025 mm,OS025,32,218,99.9,0,0,0,0,0,0,0,0,0,0,0,0.1,0,0,0,0,0,0,0,0,0,0,0,0,0,0,0,0,0
396,"C14300 Cadmium Copper, Deoxidized",strip,Spring,H08,59,218,99.9,0,0,0,0,0,0,0,0,0,0,0,0.1,0,0,0,0,0,0,0,0,0,0,0,0,0,0,0,0,0
397,"C14425 Copper
",wire,Hard-drawn Electrical Wire,H86,116,169,99.97,0.1,0.1,0.02,0.02,0,0,0,0,0,0,0,0,0,0,0,0,0,0,0,0,0,0,0,0,0,0,0,0,0
398,C14500 Tellurium-Bearing,rod,1/2 Hard,H02,38,205,99.9,0.008,0,0,0,0,0,0,0,0.65,0,0,0,0,0,0,0,0,0,0,0,0,0,0,0,0,0,0,0,0
399,C14500 Tellurium-Bearing,rod,1/2 Hard,H02,42,205,99.9,0.008,0,0,0,0,0,0,0,0.65,0,0,0,0,0,0,0,0,0,0,0,0,0,0,0,0,0,0,0,0
400,C14500 Tellurium-Bearing,rod,1/2 Hard,H02,43,205,99.9,0.008,0,0,0,0,0,0,0,0.65,0,0,0,0,0,0,0,0,0,0,0,0,0,0,0,0,0,0,0,0
401,C14500 Tellurium-Bearing,rod,1/8 Hard,H00,38,205,99.9,0.008,0,0,0,0,0,0,0,0.65,0,0,0,0,0,0,0,0,0,0,0,0,0,0,0,0,0,0,0,0
402,C14500 Tellurium-Bearing,rod,Hard,H04,53,205,99.9,0.008,0,0,0,0,0,0,0,0.65,0,0,0,0,0,0,0,0,0,0,0,0,0,0,0,0,0,0,0,0
403,C14500 Tellurium-Bearing,rod,Hard,H04,48,205,99.9,0.008,0,0,0,0,0,0,0,0.65,0,0,0,0,0,0,0,0,0,0,0,0,0,0,0,0,0,0,0,0
404,C14500 Tellurium-Bearing,rod,Noal Grain Size 0.015 mm,OS015,33,205,99.9,0.008,0,0,0,0,0,0,0,0.65,0,0,0,0,0,0,0,0,0,0,0,0,0,0,0,0,0,0,0,0
405,C14500 Tellurium-Bearing,rod,Nominal Grain Size 0.050 mm,OS050,32,205,99.9,0.008,0,0,0,0,0,0,0,0.65,0,0,0,0,0,0,0,0,0,0,0,0,0,0,0,0,0,0,0,0
406,C14500 Tellurium-Bearing ,rod,Nominal Grain Size 0.050 mm,OS050,32,205,99.9,0.008,0,0,0,0,0,0,0,0.65,0,0,0,0,0,0,0,0,0,0,0,0,0,0,0,0,0,0,0,0
407,C14500 Tellurium-Bearing,tube,"Light Drawn, Light Cold Rolled",H55,40,205,99.9,0.008,0,0,0,0,0,0,0,0.65,0,0,0,0,0,0,0,0,0,0,0,0,0,0,0,0,0,0,0,0
408,C14500 Tellurium-Bearing,tube,Nominal Grain Size 0.050 mm,OS050,32,205,99.9,0.008,0,0,0,0,0,0,0,0.65,0,0,0,0,0,0,0,0,0,0,0,0,0,0,0,0,0,0,0,0
409,C14500 Tellurium-Bearing,wire,1/2 Hard,H02,51,205,99.9,0.008,0,0,0,0,0,0,0,0.65,0,0,0,0,0,0,0,0,0,0,0,0,0,0,0,0,0,0,0,0
410,C14500 Tellurium-Bearing,wire,1/8 Hard,H00,38,205,99.9,0.008,0,0,0,0,0,0,0,0.65,0,0,0,0,0,0,0,0,0,0,0,0,0,0,0,0,0,0,0,0
411,C14500 Tellurium-Bearing,wire,Hard,H04,56,205,99.9,0.008,0,0,0,0,0,0,0,0.65,0,0,0,0,0,0,0,0,0,0,0,0,0,0,0,0,0,0,0,0
412,C14500 Tellurium-Bearing,wire,Noal Grain Size 0.035 mm,OS035,33,205,99.9,0.008,0,0,0,0,0,0,0,0.65,0,0,0,0,0,0,0,0,0,0,0,0,0,0,0,0,0,0,0,0
413,C14510 Tellurium-Bearing,rod,1/2 Hard,H02,43,205,99.85,0.05,0,0,0.02,0,0,0,0,0.5,0,0,0,0,0,0,0,0,0,0,0,0,0,0,0,0,0,0,0,0
414,C14510 Tellurium-Bearing,rod,1/2 Hard,H02,42,205,99.85,0.05,0,0,0.02,0,0,0,0,0.5,0,0,0,0,0,0,0,0,0,0,0,0,0,0,0,0,0,0,0,0
415,C14510 Tellurium-Bearing,rod,1/8 Hard,H00,38,205,99.85,0.05,0,0,0.02,0,0,0,0,0.5,0,0,0,0,0,0,0,0,0,0,0,0,0,0,0,0,0,0,0,0
416,C14510 Tellurium-Bearing,rod,Hard,H04,48,205,99.85,0.05,0,0,0.02,0,0,0,0,0.5,0,0,0,0,0,0,0,0,0,0,0,0,0,0,0,0,0,0,0,0
417,C14510 Tellurium-Bearing,rod,Hard,H04,53,205,99.85,0.05,0,0,0.02,0,0,0,0,0.5,0,0,0,0,0,0,0,0,0,0,0,0,0,0,0,0,0,0,0,0
418,C14510 Tellurium-Bearing,rod,Noal Grain Size 0.015 mm,OS015,33,205,99.85,0.05,0,0,0.02,0,0,0,0,0.5,0,0,0,0,0,0,0,0,0,0,0,0,0,0,0,0,0,0,0,0
419,C14510 Tellurium-Bearing,rod,Nominal Grain Size 0.050 mm,OS050,32,205,99.85,0.05,0,0,0.02,0,0,0,0,0.5,0,0,0,0,0,0,0,0,0,0,0,0,0,0,0,0,0,0,0,0
420,C14510 Tellurium-Bearing,tube,"Light Drawn, Light Cold Rolled",H55,40,205,99.85,0.05,0,0,0.02,0,0,0,0,0.5,0,0,0,0,0,0,0,0,0,0,0,0,0,0,0,0,0,0,0,0
421,C14510 Tellurium-Bearing,tube,Nominal Grain Size 0.050 mm,OS050,32,205,99.85,0.05,0,0,0.02,0,0,0,0,0.5,0,0,0,0,0,0,0,0,0,0,0,0,0,0,0,0,0,0,0,0
422,C14510 Tellurium-Bearing,wire,1/2 Hard,H02,51,205,99.85,0.05,0,0,0.02,0,0,0,0,0.5,0,0,0,0,0,0,0,0,0,0,0,0,0,0,0,0,0,0,0,0
423,C14510 Tellurium-Bearing,wire,1/8 Hard,H00,38,205,99.85,0.05,0,0,0.02,0,0,0,0,0.5,0,0,0,0,0,0,0,0,0,0,0,0,0,0,0,0,0,0,0,0
424,C14510 Tellurium-Bearing,wire,Hard,H04,56,205,99.85,0.05,0,0,0.02,0,0,0,0,0.5,0,0,0,0,0,0,0,0,0,0,0,0,0,0,0,0,0,0,0,0
425,C14510 Tellurium-Bearing,wire,Noal Grain Size 0.035 mm,OS035,33,205,99.85,0.05,0,0,0.02,0,0,0,0,0.5,0,0,0,0,0,0,0,0,0,0,0,0,0,0,0,0,0,0,0,0
426,"C14520 Phosphorus-Deoxidized,Tellurium-Bearing",rod,1/2 Hard,H02,43,190,99.9,0,0,0,0.012,0,0,0,0,0.55,0,0,0,0,0,0,0,0,0,0,0,0,0,0,0,0,0,0,0,0
427,"C14520 Phosphorus-Deoxidized,Tellurium-Bearing",rod,1/2 Hard,H02,42,190,99.9,0,0,0,0.012,0,0,0,0,0.55,0,0,0,0,0,0,0,0,0,0,0,0,0,0,0,0,0,0,0,0
428,"C14520 Phosphorus-Deoxidized,Tellurium-Bearing",rod,1/8 Hard,H00,38,190,99.9,0,0,0,0.012,0,0,0,0,0.55,0,0,0,0,0,0,0,0,0,0,0,0,0,0,0,0,0,0,0,0
429,"C14520 Phosphorus-Deoxidized,Tellurium-Bearing",rod,Hard,H04,48,190,99.9,0,0,0,0.012,0,0,0,0,0.55,0,0,0,0,0,0,0,0,0,0,0,0,0,0,0,0,0,0,0,0
430,"C14520 Phosphorus-Deoxidized,Tellurium-Bearing",rod,Hard,H04,53,190,99.9,0,0,0,0.012,0,0,0,0,0.55,0,0,0,0,0,0,0,0,0,0,0,0,0,0,0,0,0,0,0,0
431,"C14520 Phosphorus-Deoxidized,Tellurium-Bearing",rod,Noal Grain Size 0.015 mm,OS015,33,190,99.9,0,0,0,0.012,0,0,0,0,0.55,0,0,0,0,0,0,0,0,0,0,0,0,0,0,0,0,0,0,0,0
432,"C14520 Phosphorus-Deoxidized,Tellurium-Bearing",rod,Nominal Grain Size 0.050 mm,OS050,32,190,99.9,0,0,0,0.012,0,0,0,0,0.55,0,0,0,0,0,0,0,0,0,0,0,0,0,0,0,0,0,0,0,0
433,"C14520 Phosphorus-Deoxidized,Tellurium-Bearing",tube,"Light Drawn, Light Cold Rolled",H55,40,190,99.9,0,0,0,0.012,0,0,0,0,0.55,0,0,0,0,0,0,0,0,0,0,0,0,0,0,0,0,0,0,0,0
434,"C14520 Phosphorus-Deoxidized,Tellurium-Bearing",tube,Nominal Grain Size 0.050 mm,OS050,32,190,99.9,0,0,0,0.012,0,0,0,0,0.55,0,0,0,0,0,0,0,0,0,0,0,0,0,0,0,0,0,0,0,0
435,"C14520 Phosphorus-Deoxidized,Tellurium-Bearing",wire,1/2 Hard,H02,51,190,99.9,0,0,0,0.012,0,0,0,0,0.55,0,0,0,0,0,0,0,0,0,0,0,0,0,0,0,0,0,0,0,0
436,"C14520 Phosphorus-Deoxidized,Tellurium-Bearing",wire,1/8 Hard,H00,38,190,99.9,0,0,0,0.012,0,0,0,0,0.55,0,0,0,0,0,0,0,0,0,0,0,0,0,0,0,0,0,0,0,0
437,"C14520 Phosphorus-Deoxidized,Tellurium-Bearing",wire,Hard,H04,56,190,99.9,0,0,0,0.012,0,0,0,0,0.55,0,0,0,0,0,0,0,0,0,0,0,0,0,0,0,0,0,0,0,0
438,"C14520 Phosphorus-Deoxidized,Tellurium-Bearing",wire,Noal Grain Size 0.035 mm,OS035,33,190,99.9,0,0,0,0.012,0,0,0,0,0.55,0,0,0,0,0,0,0,0,0,0,0,0,0,0,0,0,0,0,0,0
439,C14530*,products,1/2 Hard,H02,45,225,99.9,0,0,0,0.055,0,0,0,0,0.013,0,0,0,0.13,0,0,0,0,0,0,0,0,0,0,0,0,0,0,0,0
440,C14530*,products,1/4 Hard,H01,40,225,99.9,0,0,0,0.055,0,0,0,0,0.013,0,0,0,0.13,0,0,0,0,0,0,0,0,0,0,0,0,0,0,0,0
441,C14530*,products,3/4 Hard,H03,48,225,99.9,0,0,0,0.055,0,0,0,0,0.013,0,0,0,0.13,0,0,0,0,0,0,0,0,0,0,0,0,0,0,0,0
442,C14530*,products,Extra Hard,H06,55,225,99.9,0,0,0,0.055,0,0,0,0,0.013,0,0,0,0.13,0,0,0,0,0,0,0,0,0,0,0,0,0,0,0,0
443,C14530*,products,Extra Spring,H10,59,225,99.9,0,0,0,0.055,0,0,0,0,0.013,0,0,0,0.13,0,0,0,0,0,0,0,0,0,0,0,0,0,0,0,0
444,C14530*,products,Hard,H04,51,225,99.9,0,0,0,0.055,0,0,0,0,0.013,0,0,0,0.13,0,0,0,0,0,0,0,0,0,0,0,0,0,0,0,0
445,C14530*,products,Noal Grain Size 0.015 mm,OS015,33,225,99.9,0,0,0,0.055,0,0,0,0,0.013,0,0,0,0.13,0,0,0,0,0,0,0,0,0,0,0,0,0,0,0,0
446,C14530*,products,Spring,H08,59,225,99.9,0,0,0,0.055,0,0,0,0,0.013,0,0,0,0.13,0,0,0,0,0,0,0,0,0,0,0,0,0,0,0,0
447,C14700 Sulfur-Bearing,rod,1/2 Hard,H02,43,216,99.9,0,0,0,0.0035,0,0,0,0,0,0,0,0,0,0.35,0,0,0,0,0,0,0,0,0,0,0,0,0,0,0
448,C14700 Sulfur-Bearing,rod,1/2 Hard,H02,42,216,99.9,0,0,0,0.0035,0,0,0,0,0,0,0,0,0,0.35,0,0,0,0,0,0,0,0,0,0,0,0,0,0,0
449,C14700 Sulfur-Bearing,rod,1/8 Hard,H00,38,216,99.9,0,0,0,0.0035,0,0,0,0,0,0,0,0,0,0.35,0,0,0,0,0,0,0,0,0,0,0,0,0,0,0
450,C14700 Sulfur-Bearing,rod,Extra Hard,H06,57,216,99.9,0,0,0,0.0035,0,0,0,0,0,0,0,0,0,0.35,0,0,0,0,0,0,0,0,0,0,0,0,0,0,0
451,C14700 Sulfur-Bearing,rod,Hard,H04,46,216,99.9,0,0,0,0.0035,0,0,0,0,0,0,0,0,0,0.35,0,0,0,0,0,0,0,0,0,0,0,0,0,0,0
452,C14700 Sulfur-Bearing,rod,Hard,H04,48,216,99.9,0,0,0,0.0035,0,0,0,0,0,0,0,0,0,0.35,0,0,0,0,0,0,0,0,0,0,0,0,0,0,0
453,C14700 Sulfur-Bearing,rod,Hard,H04,40,216,99.9,0,0,0,0.0035,0,0,0,0,0,0,0,0,0,0.35,0,0,0,0,0,0,0,0,0,0,0,0,0,0,0
454,C14700 Sulfur-Bearing,rod,Hard,H04,42,216,99.9,0,0,0,0.0035,0,0,0,0,0,0,0,0,0,0.35,0,0,0,0,0,0,0,0,0,0,0,0,0,0,0
455,C14700 Sulfur-Bearing,rod,Hard,H04,53,216,99.9,0,0,0,0.0035,0,0,0,0,0,0,0,0,0,0.35,0,0,0,0,0,0,0,0,0,0,0,0,0,0,0
456,C14700 Sulfur-Bearing,rod,Noal Grain Size 0.015 mm,OS015,33,216,99.9,0,0,0,0.0035,0,0,0,0,0,0,0,0,0,0.35,0,0,0,0,0,0,0,0,0,0,0,0,0,0,0
457,C14700 Sulfur-Bearing,rod,Nominal Grain Size 0.050 mm,OS050,32,216,99.9,0,0,0,0.0035,0,0,0,0,0,0,0,0,0,0.35,0,0,0,0,0,0,0,0,0,0,0,0,0,0,0
458,C15000 Zirconium Copper,rod & bar,1/4 Hard and Precipitation Heat Treated,TH01,48,212,99.85,0,0,0,0,0,0,0,0,0,0,0,0,0,0,0,0.15,0,0,0,0,0,0,0,0,0,0,0,0,0
459,C15000 Zirconium Copper,rod & bar,Hard and Precipitation Heat Treated,TH04,60,212,99.85,0,0,0,0,0,0,0,0,0,0,0,0,0,0,0,0.15,0,0,0,0,0,0,0,0,0,0,0,0,0
460,C15000 Zirconium Copper,rod & bar,Precipitation Hardened,TF00,30,212,99.85,0,0,0,0,0,0,0,0,0,0,0,0,0,0,0,0.15,0,0,0,0,0,0,0,0,0,0,0,0,0
461,C15000 Zirconium Copper,rod & bar,Solution Heat Treated,TB00,29,212,99.85,0,0,0,0,0,0,0,0,0,0,0,0,0,0,0,0.15,0,0,0,0,0,0,0,0,0,0,0,0,0
462,C15000 Zirconium Copper,rod & bar,Solution Heat Treated and Cold Worked: 1/2 Hard,TD02,49,212,99.85,0,0,0,0,0,0,0,0,0,0,0,0,0,0,0,0.15,0,0,0,0,0,0,0,0,0,0,0,0,0
463,C15000 Zirconium Copper,rod & bar,Solution Heat Treated and Cold Worked: Hard,TD04,57,212,99.85,0,0,0,0,0,0,0,0,0,0,0,0,0,0,0,0.15,0,0,0,0,0,0,0,0,0,0,0,0,0
464,C15000 Zirconium Copper,wire,1/2 Hard and Precipitation Heat Treated,TH02,53,212,99.85,0,0,0,0,0,0,0,0,0,0,0,0,0,0,0,0.15,0,0,0,0,0,0,0,0,0,0,0,0,0
465,C15000 Zirconium Copper,wire,Annealed,O61,37,212,99.85,0,0,0,0,0,0,0,0,0,0,0,0,0,0,0,0.15,0,0,0,0,0,0,0,0,0,0,0,0,0
466,C15000 Zirconium Copper,wire,Hard and Precipitation Heat Treated,TH04,76,212,99.85,0,0,0,0,0,0,0,0,0,0,0,0,0,0,0,0.15,0,0,0,0,0,0,0,0,0,0,0,0,0
467,C15000 Zirconium Copper,wire,Precipitation Hardened,TF00,30,212,99.85,0,0,0,0,0,0,0,0,0,0,0,0,0,0,0,0.15,0,0,0,0,0,0,0,0,0,0,0,0,0
468,C15000 Zirconium Copper,wire,Solution Heat Treated,TB00,29,212,99.85,0,0,0,0,0,0,0,0,0,0,0,0,0,0,0,0.15,0,0,0,0,0,0,0,0,0,0,0,0,0
469,C15100,products,1/2 Hard,H02,47,208,99.8,0,0,0,0,0,0,0,0,0,0,0,0,0,0,0,0.1,0,0,0,0,0,0,0,0,0,0,0,0,0
470,C15100,products,1/4 Hard,H01,42,208,99.8,0,0,0,0,0,0,0,0,0,0,0,0,0,0,0,0.1,0,0,0,0,0,0,0,0,0,0,0,0,0
471,C15100,products,3/4 Hard,H03,51,208,99.8,0,0,0,0,0,0,0,0,0,0,0,0,0,0,0,0.1,0,0,0,0,0,0,0,0,0,0,0,0,0
472,c15100,products,Extra Hard,H06,63,208,99.8,0,0,0,0,0,0,0,0,0,0,0,0,0,0,0,0.1,0,0,0,0,0,0,0,0,0,0,0,0,0
473,C15100,products,Hard,H04,57,208,99.8,0,0,0,0,0,0,0,0,0,0,0,0,0,0,0,0.1,0,0,0,0,0,0,0,0,0,0,0,0,0
474,C15100,products,Noal Grain Size 0.015 mm,OS015,38,208,99.8,0,0,0,0,0,0,0,0,0,0,0,0,0,0,0,0.1,0,0,0,0,0,0,0,0,0,0,0,0,0
475,C15100,products,Spring,H08,68,208,99.8,0,0,0,0,0,0,0,0,0,0,0,0,0,0,0,0.1,0,0,0,0,0,0,0,0,0,0,0,0,0
476,C15150,products,Hard,H04,53,212,99.9,0,0,0,0,0,0,0,0,0,0,0,0,0,0,0,0,0,0,0,0,0,0,0,0,0,0,0,0,0
477,C15500*,products,1/2 Hard,H02,53,200,99.75,0,0,0,0,0.525,0,0,0,0,0,0,0,0,0,0,0,0.115,0,0,0,0,0,0,0,0,0,0,0,0
478,C15500*,products,1/4 Hard,H01,45,200,99.75,0,0,0,0,0.525,0,0,0,0,0,0,0,0,0,0,0,0.115,0,0,0,0,0,0,0,0,0,0,0,0
479,C15500*,products,Extra Spring,H10,72,200,99.75,0,0,0,0,0.525,0,0,0,0,0,0,0,0,0,0,0,0.115,0,0,0,0,0,0,0,0,0,0,0,0
480,C15500*,products,Hard,H04,62,200,99.75,0,0,0,0,0.525,0,0,0,0,0,0,0,0,0,0,0,0.115,0,0,0,0,0,0,0,0,0,0,0,0
481,C15500*,products,Light Anneal,O50,40,200,99.75,0,0,0,0,0.525,0,0,0,0,0,0,0,0,0,0,0,0.115,0,0,0,0,0,0,0,0,0,0,0,0
482,C15500*,products,Special Spring,H12,75,200,99.75,0,0,0,0,0.525,0,0,0,0,0,0,0,0,0,0,0,0.115,0,0,0,0,0,0,0,0,0,0,0,0
483,C15500*,products,Spring,H08,67,200,99.75,0,0,0,0,0.525,0,0,0,0,0,0,0,0,0,0,0,0.115,0,0,0,0,0,0,0,0,0,0,0,0
484,C15500*,products,Super Spring,H14,80,200,99.75,0,0,0,0,0.525,0,0,0,0,0,0,0,0,0,0,0,0.115,0,0,0,0,0,0,0,0,0,0,0,0
485,"C15650 MA5J
Copper",tube,Anneal,ANNEAL,41.5,210,99.9,0,0,0,0.025,0,0,0,0,0,0,0,0,0,0,0,0,0,0.05,0,0,0,0,0,0,0,0,0,0,0
486,"C15650 MA5J
Copper",tube,Hard,H04,66,210,99.9,0,0,0,0.025,0,0,0,0,0,0,0,0,0,0,0,0,0,0.05,0,0,0,0,0,0,0,0,0,0,0
487,c15715 Dispersion Strengthened Alloy,products,Annealed,O61,69,211,99.62,0.01,0,0.01,0,0,0,0.15,0,0,0,0,0,0,0,0,0,0,0,0.15,0,0,0,0,0,0,0,0,0,0
488,c15715 Dispersion Strengthened Alloy,products,Annealed,O61,61,211,99.62,0.01,0,0.01,0,0,0,0.15,0,0,0,0,0,0,0,0,0,0,0,0.15,0,0,0,0,0,0,0,0,0,0
489,c15715 Dispersion Strengthened Alloy,products,Annealed,O61,52,211,99.62,0.01,0,0.01,0,0,0,0.15,0,0,0,0,0,0,0,0,0,0,0,0.15,0,0,0,0,0,0,0,0,0,0
490,c15715 Dispersion Strengthened Alloy,products,As Hot Extruded,M30,55,211,99.62,0.01,0,0.01,0,0,0,0.15,0,0,0,0,0,0,0,0,0,0,0,0.15,0,0,0,0,0,0,0,0,0,0
491,c15715 Dispersion Strengthened Alloy,products,Hard,H04,74,211,99.62,0.01,0,0.01,0,0,0,0.15,0,0,0,0,0,0,0,0,0,0,0,0.15,0,0,0,0,0,0,0,0,0,0
492,c15715 Dispersion Strengthened Alloy,products,Hard,H04,88,211,99.62,0.01,0,0.01,0,0,0,0.15,0,0,0,0,0,0,0,0,0,0,0,0.15,0,0,0,0,0,0,0,0,0,0
493,c15715 Dispersion Strengthened Alloy,products,Hard,H04,73,211,99.62,0.01,0,0.01,0,0,0,0.15,0,0,0,0,0,0,0,0,0,0,0,0.15,0,0,0,0,0,0,0,0,0,0
494,c15715 Dispersion Strengthened Alloy,products,Hard,H04,70,211,99.62,0.01,0,0.01,0,0,0,0.15,0,0,0,0,0,0,0,0,0,0,0,0.15,0,0,0,0,0,0,0,0,0,0
495,c15715 Dispersion Strengthened Alloy,rod,Annealed,O61,57,211,99.62,0.01,0,0.01,0,0,0,0.15,0,0,0,0,0,0,0,0,0,0,0,0.15,0,0,0,0,0,0,0,0,0,0
496,c15715 Dispersion Strengthened Alloy,rod,Annealed,O61,67,211,99.62,0.01,0,0.01,0,0,0,0.15,0,0,0,0,0,0,0,0,0,0,0,0.15,0,0,0,0,0,0,0,0,0,0
497,c15715 Dispersion Strengthened Alloy,rod,Annealed,O61,59,211,99.62,0.01,0,0.01,0,0,0,0.15,0,0,0,0,0,0,0,0,0,0,0,0.15,0,0,0,0,0,0,0,0,0,0
498,c15715 Dispersion Strengthened Alloy,rod,As Hot Extruded,M30,57,211,99.62,0.01,0,0.01,0,0,0,0.15,0,0,0,0,0,0,0,0,0,0,0,0.15,0,0,0,0,0,0,0,0,0,0
499,c15715 Dispersion Strengthened Alloy,rod,Hard,H04,72,211,99.62,0.01,0,0.01,0,0,0,0.15,0,0,0,0,0,0,0,0,0,0,0,0.15,0,0,0,0,0,0,0,0,0,0
500,c15715 Dispersion Strengthened Alloy,rod,Hard,H04,66,211,99.62,0.01,0,0.01,0,0,0,0.15,0,0,0,0,0,0,0,0,0,0,0,0.15,0,0,0,0,0,0,0,0,0,0
501,c15715 Dispersion Strengthened Alloy,rod,Hard,H04,62,211,99.62,0.01,0,0.01,0,0,0,0.15,0,0,0,0,0,0,0,0,0,0,0,0.15,0,0,0,0,0,0,0,0,0,0
502,c15715 Dispersion Strengthened Alloy,wire,Annealed,O61,58,211,99.62,0.01,0,0.01,0,0,0,0.15,0,0,0,0,0,0,0,0,0,0,0,0.15,0,0,0,0,0,0,0,0,0,0
503,c15715 Dispersion Strengthened Alloy,wire,Annealed,O61,66,211,99.62,0.01,0,0.01,0,0,0,0.15,0,0,0,0,0,0,0,0,0,0,0,0.15,0,0,0,0,0,0,0,0,0,0
504,c15715 Dispersion Strengthened Alloy,wire,Annealed,O61,52,211,99.62,0.01,0,0.01,0,0,0,0.15,0,0,0,0,0,0,0,0,0,0,0,0.15,0,0,0,0,0,0,0,0,0,0
505,c15715 Dispersion Strengthened Alloy,wire,Hard,H04,87,211,99.62,0.01,0,0.01,0,0,0,0.15,0,0,0,0,0,0,0,0,0,0,0,0.15,0,0,0,0,0,0,0,0,0,0
506,c15715 Dispersion Strengthened Alloy,wire,Hard,H04,72,211,99.62,0.01,0,0.01,0,0,0,0.15,0,0,0,0,0,0,0,0,0,0,0,0.15,0,0,0,0,0,0,0,0,0,0
507,c15715 Dispersion Strengthened Alloy,wire,Hard,H04,76,211,99.62,0.01,0,0.01,0,0,0,0.15,0,0,0,0,0,0,0,0,0,0,0,0.15,0,0,0,0,0,0,0,0,0,0
508,c15715 Dispersion Strengthened Alloy,wire,Hard,H04,88,211,99.62,0.01,0,0.01,0,0,0,0.15,0,0,0,0,0,0,0,0,0,0,0,0.15,0,0,0,0,0,0,0,0,0,0
509,C15720 Dispersion Strengthned Alloy,products,Annealed,O61,74,204,99.52,0.01,0,0.01,0,0,0,0.2,0,0,0,0,0,0,0,0,0,0,0,0.2,0,0,0,0,0,0,0,0,0,0
510,C15720 Dispersion Strengthned Alloy,products,Annealed,O61,64,204,99.52,0.01,0,0.01,0,0,0,0.2,0,0,0,0,0,0,0,0,0,0,0,0.2,0,0,0,0,0,0,0,0,0,0
511,C15720 Dispersion Strengthned Alloy,products,Annealed,O61,70,204,99.52,0.01,0,0.01,0,0,0,0.2,0,0,0,0,0,0,0,0,0,0,0,0.2,0,0,0,0,0,0,0,0,0,0
512,C15720 Dispersion Strengthned Alloy,products,Annealed,O61,79,204,99.52,0.01,0,0.01,0,0,0,0.2,0,0,0,0,0,0,0,0,0,0,0,0.2,0,0,0,0,0,0,0,0,0,0
513,C15720 Dispersion Strengthned Alloy,products,As Hot Extruded,M30,62,204,99.52,0.01,0,0.01,0,0,0,0.2,0,0,0,0,0,0,0,0,0,0,0,0.2,0,0,0,0,0,0,0,0,0,0
514,C15720 Dispersion Strengthned Alloy,products,Hard,H04,82,204,99.52,0.01,0,0.01,0,0,0,0.2,0,0,0,0,0,0,0,0,0,0,0,0.2,0,0,0,0,0,0,0,0,0,0
515,C15720 Dispersion Strengthned Alloy,products,Hard,H04,95,204,99.52,0.01,0,0.01,0,0,0,0.2,0,0,0,0,0,0,0,0,0,0,0,0.2,0,0,0,0,0,0,0,0,0,0
516,C15720 Dispersion Strengthned Alloy,products,Hard,H04,78,204,99.52,0.01,0,0.01,0,0,0,0.2,0,0,0,0,0,0,0,0,0,0,0,0.2,0,0,0,0,0,0,0,0,0,0
517,C15720 Dispersion Strengthned Alloy,rod,Annealed,O61,67,204,99.52,0.01,0,0.01,0,0,0,0.2,0,0,0,0,0,0,0,0,0,0,0,0.2,0,0,0,0,0,0,0,0,0,0
518,C15720 Dispersion Strengthned Alloy,rod,Annealed,O61,71,204,99.52,0.01,0,0.01,0,0,0,0.2,0,0,0,0,0,0,0,0,0,0,0,0.2,0,0,0,0,0,0,0,0,0,0
519,C15720 Dispersion Strengthned Alloy,rod,Annealed,O61,77,204,99.52,0.01,0,0.01,0,0,0,0.2,0,0,0,0,0,0,0,0,0,0,0,0.2,0,0,0,0,0,0,0,0,0,0
520,C15720 Dispersion Strengthned Alloy,rod,As Hot Extruded,M30,67,204,99.52,0.01,0,0.01,0,0,0,0.2,0,0,0,0,0,0,0,0,0,0,0,0.2,0,0,0,0,0,0,0,0,0,0
521,C15720 Dispersion Strengthned Alloy,rod,As Hot Extruded,M30,64,204,99.52,0.01,0,0.01,0,0,0,0.2,0,0,0,0,0,0,0,0,0,0,0,0.2,0,0,0,0,0,0,0,0,0,0
522,C15720 Dispersion Strengthned Alloy,rod,As Hot Extruded,M30,76,204,99.52,0.01,0,0.01,0,0,0,0.2,0,0,0,0,0,0,0,0,0,0,0,0.2,0,0,0,0,0,0,0,0,0,0
523,C15720 Dispersion Strengthned Alloy,rod,Hard,H04,80,204,99.52,0.01,0,0.01,0,0,0,0.2,0,0,0,0,0,0,0,0,0,0,0,0.2,0,0,0,0,0,0,0,0,0,0
524,C15720 Dispersion Strengthned Alloy,rod,Hard,H04,70,204,99.52,0.01,0,0.01,0,0,0,0.2,0,0,0,0,0,0,0,0,0,0,0,0.2,0,0,0,0,0,0,0,0,0,0
525,C15720 Dispersion Strengthned Alloy,rod,Hard,H04,74,204,99.52,0.01,0,0.01,0,0,0,0.2,0,0,0,0,0,0,0,0,0,0,0,0.2,0,0,0,0,0,0,0,0,0,0
526,C15720 Dispersion Strengthned Alloy,wire,Annealed,O61,73,204,99.52,0.01,0,0.01,0,0,0,0.2,0,0,0,0,0,0,0,0,0,0,0,0.2,0,0,0,0,0,0,0,0,0,0
527,C15720 Dispersion Strengthned Alloy,wire,Annealed,O61,69,204,99.52,0.01,0,0.01,0,0,0,0.2,0,0,0,0,0,0,0,0,0,0,0,0.2,0,0,0,0,0,0,0,0,0,0
528,C15720 Dispersion Strengthned Alloy,wire,Annealed,O61,78,204,99.52,0.01,0,0.01,0,0,0,0.2,0,0,0,0,0,0,0,0,0,0,0,0.2,0,0,0,0,0,0,0,0,0,0
529,C15720 Dispersion Strengthned Alloy,wire,Hard,H04,85,204,99.52,0.01,0,0.01,0,0,0,0.2,0,0,0,0,0,0,0,0,0,0,0,0.2,0,0,0,0,0,0,0,0,0,0
530,C15720 Dispersion Strengthned Alloy,wire,Hard,H04,96,204,99.52,0.01,0,0.01,0,0,0,0.2,0,0,0,0,0,0,0,0,0,0,0,0.2,0,0,0,0,0,0,0,0,0,0
531,C15720 Dispersion Strengthned Alloy,wire,Hard,H04,81,204,99.52,0.01,0,0.01,0,0,0,0.2,0,0,0,0,0,0,0,0,0,0,0,0.2,0,0,0,0,0,0,0,0,0,0
532,C15720 Dispersion Strengthned Alloy,wire,Hard,H04,98,204,99.52,0.01,0,0.01,0,0,0,0.2,0,0,0,0,0,0,0,0,0,0,0,0.2,0,0,0,0,0,0,0,0,0,0
533,C15760 Dispersion Strengthened Alloy,bar,As Hot Extruded,M30,70,186,98.77,0.01,0,0.01,0,0,0,0.555,0,0,0,0,0,0,0,0,0,0,0,0.6,0,0,0,0,0,0,0,0,0,0
534,C15760 Dispersion Strengthened Alloy,rod,Annealed,O61,76,186,98.77,0.01,0,0.01,0,0,0,0.555,0,0,0,0,0,0,0,0,0,0,0,0.6,0,0,0,0,0,0,0,0,0,0
535,C15760 Dispersion Strengthened Alloy,rod,Annealed,O61,89,186,98.77,0.01,0,0.01,0,0,0,0.555,0,0,0,0,0,0,0,0,0,0,0,0.6,0,0,0,0,0,0,0,0,0,0
536,C15760 Dispersion Strengthened Alloy,rod,Annealed,O61,84,186,98.77,0.01,0,0.01,0,0,0,0.555,0,0,0,0,0,0,0,0,0,0,0,0.6,0,0,0,0,0,0,0,0,0,0
537,C15760 Dispersion Strengthened Alloy,rod,As Hot Extruded,M30,72,186,98.77,0.01,0,0.01,0,0,0,0.555,0,0,0,0,0,0,0,0,0,0,0,0.6,0,0,0,0,0,0,0,0,0,0
538,C15760 Dispersion Strengthened Alloy,rod,As Hot Extruded,M30,80,186,98.77,0.01,0,0.01,0,0,0,0.555,0,0,0,0,0,0,0,0,0,0,0,0.6,0,0,0,0,0,0,0,0,0,0
539,C15760 Dispersion Strengthened Alloy,rod,Hard,H04,90,186,98.77,0.01,0,0.01,0,0,0,0.555,0,0,0,0,0,0,0,0,0,0,0,0.6,0,0,0,0,0,0,0,0,0,0
540,C15760 Dispersion Strengthened Alloy,rod,Hard,H04,83,186,98.77,0.01,0,0.01,0,0,0,0.555,0,0,0,0,0,0,0,0,0,0,0,0.6,0,0,0,0,0,0,0,0,0,0
541,C16200 CADMIUM COPPER,products,Extra Spring,H10,72,208,99.03,0,0,0.02,0,0,0,0,0,0,0,0,0.95,0,0,0,0,0,0,0,0,0,0,0,0,0,0,0,0,0
542,C16200 CADMIUM COPPER,products,Hard,H04,60,208,99.03,0,0,0.02,0,0,0,0,0,0,0,0,0.95,0,0,0,0,0,0,0,0,0,0,0,0,0,0,0,0,0
543,C16200 CADMIUM COPPER,products,Noal Grain Size 0.025 mm,OS025,35,208,99.03,0,0,0.02,0,0,0,0,0,0,0,0,0.95,0,0,0,0,0,0,0,0,0,0,0,0,0,0,0,0,0
544,C16200 CADMIUM COPPER,products,Spring,H08,64,208,99.03,0,0,0.02,0,0,0,0,0,0,0,0,0.95,0,0,0,0,0,0,0,0,0,0,0,0,0,0,0,0,0
545,C16200 CADMIUM COPPER,flat products & wire,Spring,H08,80,208,99.03,0,0,0.02,0,0,0,0,0,0,0,0,0.95,0,0,0,0,0,0,0,0,0,0,0,0,0,0,0,0,0
546,C16200 CADMIUM COPPER,"flat products, rod & bar",Hard,H04,73,208,99.03,0,0,0.02,0,0,0,0,0,0,0,0,0.95,0,0,0,0,0,0,0,0,0,0,0,0,0,0,0,0,0
547,C16200 CADMIUM COPPER,rod,1/2 Hard,H02,58,208,99.03,0,0,0.02,0,0,0,0,0,0,0,0,0.95,0,0,0,0,0,0,0,0,0,0,0,0,0,0,0,0,0
548,C16200 CADMIUM COPPER,rod,Hard,H04,73,208,99.03,0,0,0.02,0,0,0,0,0,0,0,0,0.95,0,0,0,0,0,0,0,0,0,0,0,0,0,0,0,0,0
549,C16200 CADMIUM COPPER,rod,Nominal Grain Size 0.050 mm,OS050,35,208,99.03,0,0,0.02,0,0,0,0,0,0,0,0,0.95,0,0,0,0,0,0,0,0,0,0,0,0,0,0,0,0,0
550,C16200 CADMIUM COPPER,wire,Hard,H04,70,208,99.03,0,0,0.02,0,0,0,0,0,0,0,0,0.95,0,0,0,0,0,0,0,0,0,0,0,0,0,0,0,0,0
551,C16200 CADMIUM COPPER,wire,Hard Drawn,H80,100,208,99.03,0,0,0.02,0,0,0,0,0,0,0,0,0.95,0,0,0,0,0,0,0,0,0,0,0,0,0,0,0,0,0
552,C16200 CADMIUM COPPER,wire,Hard Drawn,H80,88,208,99.03,0,0,0.02,0,0,0,0,0,0,0,0,0.95,0,0,0,0,0,0,0,0,0,0,0,0,0,0,0,0,0
553,C16200 CADMIUM COPPER,wire,Noal Grain Size 0.025 mm,OS025,38,208,99.03,0,0,0.02,0,0,0,0,0,0,0,0,0.95,0,0,0,0,0,0,0,0,0,0,0,0,0,0,0,0,0
554,C16200 CADMIUM COPPER,wire,Spring,H08,80,208,99.03,0,0,0.02,0,0,0,0,0,0,0,0,0.95,0,0,0,0,0,0,0,0,0,0,0,0,0,0,0,0,0
555,C16500,bar,Hard,H04,56,146,98.53,0,0,0.02,0,0,0,0,0,0,0,0,0.8,0.65,0,0,0,0,0,0,0,0,0,0,0,0,0,0,0,0
556,C16500,products,Extra Hard,H06,69,146,98.53,0,0,0.02,0,0,0,0,0,0,0,0,0.8,0.65,0,0,0,0,0,0,0,0,0,0,0,0,0,0,0,0
557,C16500,products,Extra Spring,H10,76,146,98.53,0,0,0.02,0,0,0,0,0,0,0,0,0.8,0.65,0,0,0,0,0,0,0,0,0,0,0,0,0,0,0,0
558,C16500,products,Hard,H04,66,146,98.53,0,0,0.02,0,0,0,0,0,0,0,0,0.8,0.65,0,0,0,0,0,0,0,0,0,0,0,0,0,0,0,0
559,C16500,products,Spring,H08,73,146,98.53,0,0,0.02,0,0,0,0,0,0,0,0,0.8,0.65,0,0,0,0,0,0,0,0,0,0,0,0,0,0,0,0
560,C16500*,rod,Extra Hard,H06,77,146,98.53,0,0,0.02,0,0,0,0,0,0,0,0,0.8,0.65,0,0,0,0,0,0,0,0,0,0,0,0,0,0,0,0
561,C16500*,rod,Hard,H04,65,146,98.53,0,0,0.02,0,0,0,0,0,0,0,0,0.8,0.65,0,0,0,0,0,0,0,0,0,0,0,0,0,0,0,0
562,C16500*,rod,Nominal Grain Size 0.050 mm,OS050,40,146,98.53,0,0,0.02,0,0,0,0,0,0,0,0,0.8,0.65,0,0,0,0,0,0,0,0,0,0,0,0,0,0,0,0
563,C16500*,wire,Hard,H04,95,146,98.53,0,0,0.02,0,0,0,0,0,0,0,0,0.8,0.65,0,0,0,0,0,0,0,0,0,0,0,0,0,0,0,0
564,C16500*,wire,Noal Grain Size 0.025 mm,OS025,42,146,98.53,0,0,0.02,0,0,0,0,0,0,0,0,0.8,0.65,0,0,0,0,0,0,0,0,0,0,0,0,0,0,0,0
565,C17000 Beryllium copper,products,1/2 Hard and Precipitation Heat Treated,TH02,182,62,97.675,0,0,0,0,0,0,0,0,0,0,0,0,0,0,0,0,0,0.2,0.2,1.725,0,0.2,0,0,0,0,0,0,0
566,C17000 Beryllium copper,products,1/4 Hard and Precipitation Heat Treated,TH01,172,62,97.675,0,0,0,0,0,0,0,0,0,0,0,0,0,0,0,0,0,0.2,0.2,1.725,0,0.2,0,0,0,0,0,0,0
567,C17000 Beryllium copper,products,Hard and Precipitation Heat Treated,TH04,190,62,97.675,0,0,0,0,0,0,0,0,0,0,0,0,0,0,0,0,0,0.2,0.2,1.725,0,0.2,0,0,0,0,0,0,0
568,C17000 Beryllium copper,products,"Mill-hardened Temper, TM - 1/2 Hard",TM00,105,62,97.675,0,0,0,0,0,0,0,0,0,0,0,0,0,0,0,0,0,0.2,0.2,1.725,0,0.2,0,0,0,0,0,0,0
569,C17000 Beryllium copper,products,"Mill-hardened Temper, TM - 1/2 Hard",TM02,128,62,97.675,0,0,0,0,0,0,0,0,0,0,0,0,0,0,0,0,0,0.2,0.2,1.725,0,0.2,0,0,0,0,0,0,0
570,C17000 Beryllium copper,products,"Mill-hardened Temper, TM - 1/2 Hard",TM01,115,62,97.675,0,0,0,0,0,0,0,0,0,0,0,0,0,0,0,0,0,0.2,0.2,1.725,0,0.2,0,0,0,0,0,0,0
571,C17000 Beryllium copper,products,"Mill-hardened Temper, TM - Hard",TM04,142,62,97.675,0,0,0,0,0,0,0,0,0,0,0,0,0,0,0,0,0,0.2,0.2,1.725,0,0.2,0,0,0,0,0,0,0
572,C17000 Beryllium copper,products,"Mill-hardened Temper, TM -XHM - Extra Hard",TM06,168,62,97.675,0,0,0,0,0,0,0,0,0,0,0,0,0,0,0,0,0,0.2,0.2,1.725,0,0.2,0,0,0,0,0,0,0
573,C17000 Beryllium copper,products,Precipitation Hardened,TF00,165,62,97.675,0,0,0,0,0,0,0,0,0,0,0,0,0,0,0,0,0,0.2,0.2,1.725,0,0.2,0,0,0,0,0,0,0
574,C17000 Beryllium copper,products,Solution Heat Treated,TB00,70,62,97.675,0,0,0,0,0,0,0,0,0,0,0,0,0,0,0,0,0,0.2,0.2,1.725,0,0.2,0,0,0,0,0,0,0
575,C17000 Beryllium copper,products,Solution Heat Treated and Cold Worked: 1/2 Hard,TD02,92,62,97.675,0,0,0,0,0,0,0,0,0,0,0,0,0,0,0,0,0,0.2,0.2,1.725,0,0.2,0,0,0,0,0,0,0
576,C17000 Beryllium copper,products,Solution Heat Treated and Cold Worked: 1/4 Hard,TD01,80,62,97.675,0,0,0,0,0,0,0,0,0,0,0,0,0,0,0,0,0,0.2,0.2,1.725,0,0.2,0,0,0,0,0,0,0
