Repository: abhinav-pandey29/Projects

PROJECT TITLE: 
Machine Learning Assisted Discovery of High Performing Copper Alloys

-----------------------------------------------------------------------------------

Description
-----------------------------------------------------------------------------------
"InverseModel.py" takes desired value of Tensile Strength or Thermal Conductivity as input. 
 
It returns a comma-seperated values (csv) file called results.py containing the percentage composition by mass) of copper alloys that can be good potential candidates and others which are already known to have those values.

File: Copper Alloy Discovery using AI/Reverse modelling/Copper alloy data set - Book2 (version 2).csv (part 3 of 5)
Name,Form,Temper,Temper Code,Tensile Strength,Thermal ConductivityBtu/ sq ft/ ft hr/ °F at 68°F,Cu(1.2.3,Pb,Zn,Fe,P,Ag,As,O,Sb,Te,Ni,Bi,Cd,sn,S,Mn,Zr,Mg,Co,Al,Be,Cr,Si,Ti,Ca,Li,B,C
c15715 Dispersion Strengthened Alloy,Rod,Hard,H04,62,211,99.62,0.01,0,0.01,0,0,0,0.15,0,0,0,0,0,0,0,0,0,0,0,0.15,0,0,0,0,0,0,0,0
c15715 Dispersion Strengthened Alloy,Wire,Annealed,O61,58,211,99.62,0.01,0,0.01,0,0,0,0.15,0,0,0,0,0,0,0,0,0,0,0,0.15,0,0,0,0,0,0,0,0
c15715 Dispersion Strengthened Alloy,Wire,Annealed,O61,66,211,99.62,0.01,0,0.01,0,0,0,0.15,0,0,0,0,0,0,0,0,0,0,0,0.15,0,0,0,0,0,0,0,0
c15715 Dispersion Strengthened Alloy,Wire,Annealed,O61,52,211,99.62,0.01,0,0.01,0,0,0,0.15,0,0,0,0,0,0,0,0,0,0,0,0.15,0,0,0,0,0,0,0,0
c15715 Dispersion Strengthened Alloy,Wire,Hard,H04,87,211,99.62,0.01,0,0.01,0,0,0,0.15,0,0,0,0,0,0,0,0,0,0,0,0.15,0,0,0,0,0,0,0,0
c15715 Dispersion Strengthened Alloy,Wire,Hard,H04,72,211,99.62,0.01,0,0.01,0,0,0,0.15,0,0,0,0,0,0,0,0,0,0,0,0.15,0,0,0,0,0,0,0,0
c15715 Dispersion Strengthened Alloy,Wire,Hard,H04,76,211,99.62,0.01,0,0.01,0,0,0,0.15,0,0,0,0,0,0,0,0,0,0,0,0.15,0,0,0,0,0,0,0,0
c15715 Dispersion Strengthened Alloy,Wire,Hard,H04,88,211,99.62,0.01,0,0.01,0,0,0,0.15,0,0,0,0,0,0,0,0,0,0,0,0.15,0,0,0,0,0,0,0,0
C15720 Dispersion Strengthned Alloy,Flat Products,Annealed,O61,74,204,99.52,0.01,0,0.01,0,0,0,0.2,0,0,0,0,0,0,0,0,0,0,0,0.2,0,0,0,0,0,0,0,0
C15720 Dispersion Strengthned Alloy,Flat Products,Annealed,O61,64,204,99.52,0.01,0,0.01,0,0,0,0.2,0,0,0,0,0,0,0,0,0,0,0,0.2,0,0,0,0,0,0,0,0
C15720 Dispersion Strengthned Alloy,Flat Products,Annealed,O61,70,204,99.52,0.01,0,0.01,0,0,0,0.2,0,0,0,0,0,0,0,0,0,0,0,0.2,0,0,0,0,0,0,0,0
C15720 Dispersion Strengthned Alloy,Flat Products,Annealed,O61,79,204,99.52,0.01,0,0.01,0,0,0,0.2,0,0,0,0,0,0,0,0,0,0,0,0.2,0,0,0,0,0,0,0,0
C15720 Dispersion Strengthned Alloy,Flat Products,As Hot Extruded,M30,62,204,99.52,0.01,0,0.01,0,0,0,0.2,0,0,0,0,0,0,0,0,0,0,0,0.2,0,0,0,0,0,0,0,0
C15720 Dispersion Strengthned Alloy,Flat Products,Hard,H04,82,204,99.52,0.01,0,0.01,0,0,0,0.2,0,0,0,0,0,0,0,0,0,0,0,0.2,0,0,0,0,0,0,0,0
C15720 Dispersion Strengthned Alloy,Flat Products,Hard,H04,95,204,99.52,0.01,0,0.01,0,0,0,0.2,0,0,0,0,0,0,0,0,0,0,0,0.2,0,0,0,0,0,0,0,0
C15720 Dispersion Strengthned Alloy,Flat Products,Hard,H04,78,204,99.52,0.01,0,0.01,0,0,0,0.2,0,0,0,0,0,0,0,0,0,0,0,0.2,0,0,0,0,0,0,0,0
C15720 Dispersion Strengthned Alloy,Flat Products,Hard,H04,85,204,99.52,0.01,0,0.01,0,0,0,0.2,0,0,0,0,0,0,0,0,0,0,0,0.2,0,0,0,0,0,0,0,0
C15720 Dispersion Strengthned Alloy,Rod,Annealed,O61,67,204,99.52,0.01,0,0.01,0,0,0,0.2,0,0,0,0,0,0,0,0,0,0,0,0.2,0,0,0,0,0,0,0,0
C15720 Dispersion Strengthned Alloy,Rod,Annealed,O61,71,204,99.52,0.01,0,0.01,0,0,0,0.2,0,0,0,0,0,0,0,0,0,0,0,0.2,0,0,0,0,0,0,0,0
C15720 Dispersion Strengthned Alloy,Rod,Annealed,O61,77,204,99.52,0.01,0,0.01,0,0,0,0.2,0,0,0,0,0,0,0,0,0,0,0,0.2,0,0,0,0,0,0,0,0
C15720 Dispersion Strengthned Alloy,Rod,As Hot Extruded,M30,67,204,99.52,0.01,0,0.01,0,0,0,0.2,0,0,0,0,0,0,0,0,0,0,0,0.2,0,0,0,0,0,0,0,0
C15720 Dispersion Strengthned Alloy,Rod,As Hot Extruded,M30,64,204,99.52,0.01,0,0.01,0,0,0,0.2,0,0,0,0,0,0,0,0,0,0,0,0.2,0,0,0,0,0,0,0,0
C15720 Dispersion Strengthned Alloy,Rod,As Hot Extruded,M30,76,204,99.52,0.01,0,0.01,0,0,0,0.2,0,0,0,0,0,0,0,0,0,0,0,0.2,0,0,0,0,0,0,0,0
C15720 Dispersion Strengthned Alloy,Rod,Hard,H04,80,204,99.52,0.01,0,0.01,0,0,0,0.2,0,0,0,0,0,0,0,0,0,0,0,0.2,0,0,0,0,0,0,0,0
C15720 Dispersion Strengthned Alloy,Rod,Hard,H04,70,204,99.52,0.01,0,0.01,0,0,0,0.2,0,0,0,0,0,0,0,0,0,0,0,0.2,0,0,0,0,0,0,0,0
C15720 Dispersion Strengthned Alloy,Rod,Hard,H04,74,204,99.52,0.01,0,0.01,0,0,0,0.2,0,0,0,0,0,0,0,0,0,0,0,0.2,0,0,0,0,0,0,0,0
C15720 Dispersion Strengthned Alloy,Wire,Annealed,O61,73,204,99.52,0.01,0,0.01,0,0,0,0.2,0,0,0,0,0,0,0,0,0,0,0,0.2,0,0,0,0,0,0,0,0
C15720 Dispersion Strengthned Alloy,Wire,Annealed,O61,69,204,99.52,0.01,0,0.01,0,0,0,0.2,0,0,0,0,0,0,0,0,0,0,0,0.2,0,0,0,0,0,0,0,0
C15720 Dispersion Strengthned Alloy,Wire,Annealed,O61,78,204,99.52,0.01,0,0.01,0,0,0,0.2,0,0,0,0,0,0,0,0,0,0,0,0.2,0,0,0,0,0,0,0,0
C15720 Dispersion Strengthned Alloy,Wire,Hard,H04,85,204,99.52,0.01,0,0.01,0,0,0,0.2,0,0,0,0,0,0,0,0,0,0,0,0.2,0,0,0,0,0,0,0,0
C15720 Dispersion Strengthned Alloy,Wire,Hard,H04,96,204,99.52,0.01,0,0.01,0,0,0,0.2,0,0,0,0,0,0,0,0,0,0,0,0.2,0,0,0,0,0,0,0,0
C15720 Dispersion Strengthned Alloy,Wire,Hard,H04,81,204,99.52,0.01,0,0.01,0,0,0,0.2,0,0,0,0,0,0,0,0,0,0,0,0.2,0,0,0,0,0,0,0,0
C15720 Dispersion Strengthned Alloy,Wire,Hard,H04,98,204,99.52,0.01,0,0.01,0,0,0,0.2,0,0,0,0,0,0,0,0,0,0,0,0.2,0,0,0,0,0,0,0,0
C15760 Dispersion Strengthened Alloy,Bar,As Hot Extruded,M30,70,186,98.77,0.01,0,0.01,0,0,0,0.555,0,0,0,0,0,0,0,0,0,0,0,0.6,0,0,0,0,0,0,0,0
C15760 Dispersion Strengthened Alloy,Rod,Annealed,O61,76,186,98.77,0.01,0,0.01,0,0,0,0.555,0,0,0,0,0,0,0,0,0,0,0,0.6,0,0,0,0,0,0,0,0
C15760 Dispersion Strengthened Alloy,Rod,Annealed,O61,89,186,98.77,0.01,0,0.01,0,0,0,0.555,0,0,0,0,0,0,0,0,0,0,0,0.6,0,0,0,0,0,0,0,0
C15760 Dispersion Strengthened Alloy,Rod,Annealed,O61,84,186,98.77,0.01,0,0.01,0,0,0,0.555,0,0,0,0,0,0,0,0,0,0,0,0.6,0,0,0,0,0,0,0,0
C15760 Dispersion Strengthened Alloy,Rod,As Hot Extruded,M30,72,186,98.77,0.01,0,0.01,0,0,0,0.555,0,0,0,0,0,0,0,0,0,0,0,0.6,0,0,0,0,0,0,0,0
C15760 Dispersion Strengthened Alloy,Rod,As Hot Extruded,M30,80,186,98.77,0.01,0,0.01,0,0,0,0.555,0,0,0,0,0,0,0,0,0,0,0,0.6,0,0,0,0,0,0,0,0
C15760 Dispersion Strengthened Alloy,Rod,Hard,H04,90,186,98.77,0.01,0,0.01,0,0,0,0.555,0,0,0,0,0,0,0,0,0,0,0,0.6,0,0,0,0,0,0,0,0
C15760 Dispersion Strengthened Alloy,Rod,Hard,H04,83,186,98.77,0.01,0,0.01,0,0,0,0.555,0,0,0,0,0,0,0,0,0,0,0,0.6,0,0,0,0,0,0,0,0
C16200 CADMIUM COPPER,flat Products,Extra Spring,H10,72,208,99.03,0,0,0.02,0,0,0,0,0,0,0,0,0.95,0,0,0,0,0,0,0,0,0,0,0,0,0,0,0
C16200 CADMIUM COPPER,flat Products,Hard,H04,60,208,99.03,0,0,0.02,0,0,0,0,0,0,0,0,0.95,0,0,0,0,0,0,0,0,0,0,0,0,0,0,0
C16200 CADMIUM COPPER,flat Products,Noal Grain Size 0.025 mm,OS025,35,208,99.03,0,0,0.02,0,0,0,0,0,0,0,0,0.95,0,0,0,0,0,0,0,0,0,0,0,0,0,0,0
C16200 CADMIUM COPPER,flat Products,Spring,H08,64,208,99.03,0,0,0.02,0,0,0,0,0,0,0,0,0.95,0,0,0,0,0,0,0,0,0,0,0,0,0,0,0
C16200 CADMIUM COPPER,Flat Products & Wire,Spring,H08,80,208,99.03,0,0,0.02,0,0,0,0,0,0,0,0,0.95,0,0,0,0,0,0,0,0,0,0,0,0,0,0,0
C16200 CADMIUM COPPER,"Flat Products, Rod & Bar",Hard,H04,73,208,99.03,0,0,0.02,0,0,0,0,0,0,0,0,0.95,0,0,0,0,0,0,0,0,0,0,0,0,0,0,0
C16200 CADMIUM COPPER,"Flat Products, Rod & Bar",,H04,60,208,99.03,0,0,0.02,0,0,0,0,0,0,0,0,0.95,0,0,0,0,0,0,0,0,0,0,0,0,0,0,0
C16200 CADMIUM COPPER,"Flat Products, Rod & Bar",,H04,70,208,99.03,0,0,0.02,0,0,0,0,0,0,0,0,0.95,0,0,0,0,0,0,0,0,0,0,0,0,0,0,0
C16200 CADMIUM COPPER,Rod,1/2 Hard,H02,58,208,99.03,0,0,0.02,0,0,0,0,0,0,0,0,0.95,0,0,0,0,0,0,0,0,0,0,0,0,0,0,0
C16200 CADMIUM COPPER,Rod,Hard,H04,73,208,99.03,0,0,0.02,0,0,0,0,0,0,0,0,0.95,0,0,0,0,0,0,0,0,0,0,0,0,0,0,0
C16200 CADMIUM COPPER,Rod,Noal Grain Size 0.050 mm,OS050,35,208,99.03,0,0,0.02,0,0,0,0,0,0,0,0,0.95,0,0,0,0,0,0,0,0,0,0,0,0,0,0,0
C16200 CADMIUM COPPER,Wire,Hard,H04,70,208,99.03,0,0,0.02,0,0,0,0,0,0,0,0,0.95,0,0,0,0,0,0,0,0,0,0,0,0,0,0,0
C16200 CADMIUM COPPER,Wire,Hard Drawn,H80,100,208,99.03,0,0,0.02,0,0,0,0,0,0,0,0,0.95,0,0,0,0,0,0,0,0,0,0,0,0,0,0,0
C16200 CADMIUM COPPER,Wire,Hard Drawn,H80,88,208,99.03,0,0,0.02,0,0,0,0,0,0,0,0,0.95,0,0,0,0,0,0,0,0,0,0,0,0,0,0,0
C16200 CADMIUM COPPER,Wire,Noal Grain Size 0.025 mm,OS025,38,208,99.03,0,0,0.02,0,0,0,0,0,0,0,0,0.95,0,0,0,0,0,0,0,0,0,0,0,0,0,0,0
C16200 CADMIUM COPPER,Wire,Spring,H08,80,208,99.03,0,0,0.02,0,0,0,0,0,0,0,0,0.95,0,0,0,0,0,0,0,0,0,0,0,0,0,0,0
C16500,Bar,Hard,H04,56,146,98.53,0,0,0.02,0,0,0,0,0,0,0,0,0.8,0.65,0,0,0,0,0,0,0,0,0,0,0,0,0,0
C16500,Flat Products,Extra Hard,H06,69,146,98.53,0,0,0.02,0,0,0,0,0,0,0,0,0.8,0.65,0,0,0,0,0,0,0,0,0,0,0,0,0,0
C16500,Flat Products,Extra Spring,H10,76,146,98.53,0,0,0.02,0,0,0,0,0,0,0,0,0.8,0.65,0,0,0,0,0,0,0,0,0,0,0,0,0,0
C16500,Flat Products,Hard,H04,66,146,98.53,0,0,0.02,0,0,0,0,0,0,0,0,0.8,0.65,0,0,0,0,0,0,0,0,0,0,0,0,0,0
C16500,Flat Products,Spring,H08,73,146,98.53,0,0,0.02,0,0,0,0,0,0,0,0,0.8,0.65,0,0,0,0,0,0,0,0,0,0,0,0,0,0
C16500*,Rod,Extra Hard,H06,77,146,98.53,0,0,0.02,0,0,0,0,0,0,0,0,0.8,0.65,0,0,0,0,0,0,0,0,0,0,0,0,0,0
C16500*,Rod,Hard,H04,65,146,98.53,0,0,0.02,0,0,0,0,0,0,0,0,0.8,0.65,0,0,0,0,0,0,0,0,0,0,0,0,0,0
C16500*,Rod,Noal Grain Size 0.050 mm,OS050,40,146,98.53,0,0,0.02,0,0,0,0,0,0,0,0,0.8,0.65,0,0,0,0,0,0,0,0,0,0,0,0,0,0
C16500*,Wire,Hard,H04,95,146,98.53,0,0,0.02,0,0,0,0,0,0,0,0,0.8,0.65,0,0,0,0,0,0,0,0,0,0,0,0,0,0
C16500*,Wire,Noal Grain Size 0.025 mm,OS025,42,146,98.53,0,0,0.02,0,0,0,0,0,0,0,0,0.8,0.65,0,0,0,0,0,0,0,0,0,0,0,0,0,0
C17000 Beryllium copper,Flat Products,1/2 Hard and Precipitation Heat Treated,TH02,182,62,97.675,0,0,0,0,0,0,0,0,0,0,0,0,0,0,0,0,0,0.2,0.2,1.725,0,0.2,0,0,0,0,0
C17000 Beryllium copper,Flat Products,1/4 Hard and Precipitation Heat Treated,TH01,172,62,97.675,0,0,0,0,0,0,0,0,0,0,0,0,0,0,0,0,0,0.2,0.2,1.725,0,0.2,0,0,0,0,0
C17000 Beryllium copper,Flat Products,Hard and Precipitation Heat Treated,TH04,190,62,97.675,0,0,0,0,0,0,0,0,0,0,0,0,0,0,0,0,0,0.2,0.2,1.725,0,0.2,0,0,0,0,0
C17000 Beryllium copper,Flat Products,"Mill-hardened Temper, TM - 1/2 Hard",TM00,105,62,97.675,0,0,0,0,0,0,0,0,0,0,0,0,0,0,0,0,0,0.2,0.2,1.725,0,0.2,0,0,0,0,0
C17000 Beryllium copper,Flat Products,"Mill-hardened Temper, TM - 1/2 Hard",TM02,128,62,97.675,0,0,0,0,0,0,0,0,0,0,0,0,0,0,0,0,0,0.2,0.2,1.725,0,0.2,0,0,0,0,0
C17000 Beryllium copper,Flat Products,"Mill-hardened Temper, TM - 1/2 Hard",TM01,115,62,97.675,0,0,0,0,0,0,0,0,0,0,0,0,0,0,0,0,0,0.2,0.2,1.725,0,0.2,0,0,0,0,0
C17000 Beryllium copper,Flat Products,"Mill-hardened Temper, TM - Hard",TM04,142,62,97.675,0,0,0,0,0,0,0,0,0,0,0,0,0,0,0,0,0,0.2,0.2,1.725,0,0.2,0,0,0,0,0
C17000 Beryllium copper,Flat Products,"Mill-hardened Temper, TM -XHM - Extra Hard",TM06,168,62,97.675,0,0,0,0,0,0,0,0,0,0,0,0,0,0,0,0,0,0.2,0.2,1.725,0,0.2,0,0,0,0,0
C17000 Beryllium copper,Flat Products,Precipitation Hardened,TF00,165,62,97.675,0,0,0,0,0,0,0,0,0,0,0,0,0,0,0,0,0,0.2,0.2,1.725,0,0.2,0,0,0,0,0
C17000 Beryllium copper,Flat Products,Solution Heat Treated,TB00,70,62,97.675,0,0,0,0,0,0,0,0,0,0,0,0,0,0,0,0,0,0.2,0.2,1.725,0,0.2,0,0,0,0,0
C17000 Beryllium copper,Flat Products,Solution Heat Treated and Cold Worked: 1/2 Hard,TD02,92,62,97.675,0,0,0,0,0,0,0,0,0,0,0,0,0,0,0,0,0,0.2,0.2,1.725,0,0.2,0,0,0,0,0
C17000 Beryllium copper,Flat Products,Solution Heat Treated and Cold Worked: 1/4 Hard,TD01,80,62,97.675,0,0,0,0,0,0,0,0,0,0,0,0,0,0,0,0,0,0.2,0.2,1.725,0,0.2,0,0,0,0,0
C17000 Beryllium copper,Flat Products,Solution Heat Treated and Cold Worked: Hard,TD04,110,62,97.675,0,0,0,0,0,0,0,0,0,0,0,0,0,0,0,0,0,0.2,0.2,1.725,0,0.2,0,0,0,0,0
C17000 Beryllium copper,Rod,Hard and Precipitation Heat Treated,TH04,178,62,97.675,0,0,0,0,0,0,0,0,0,0,0,0,0,0,0,0,0,0.2,0.2,1.725,0,0.2,0,0,0,0,0
C17000 Beryllium copper,Rod,Hard and Precipitation Heat Treated,TH04,183,62,97.675,0,0,0,0,0,0,0,0,0,0,0,0,0,0,0,0,0,0.2,0.2,1.725,0,0.2,0,0,0,0,0
C17000 Beryllium copper,Rod,Hard and Precipitation Heat Treated,TH04,188,62,97.675,0,0,0,0,0,0,0,0,0,0,0,0,0,0,0,0,0,0.2,0.2,1.725,0,0.2,0,0,0,0,0
C17000 Beryllium copper,Rod,Solution Heat Treated and Cold Worked: Hard,TD04,105,62,97.675,0,0,0,0,0,0,0,0,0,0,0,0,0,0,0,0,0,0.2,0.2,1.725,0,0.2,0,0,0,0,0
C17000 Beryllium copper,Rod,Solution Heat Treated and Cold Worked: Hard,TD04,112,62,97.675,0,0,0,0,0,0,0,0,0,0,0,0,0,0,0,0,0,0.2,0.2,1.725,0,0.2,0,0,0,0,0
C17000 Beryllium copper,Rod,Solution Heat Treated and Cold Worked: Hard,TD04,100,62,97.675,0,0,0,0,0,0,0,0,0,0,0,0,0,0,0,0,0,0.2,0.2,1.725,0,0.2,0,0,0,0,0
C17000 Beryllium copper,Shapes,Solution Heat Treated,TB00,85,62,97.675,0,0,0,0,0,0,0,0,0,0,0,0,0,0,0,0,0,0.2,0.2,1.725,0,0.2,0,0,0,0,0
C17000 Beryllium copper,Shapes,Solution Heat Treated and Cold Worked: Hard,TD04,120,62,97.675,0,0,0,0,0,0,0,0,0,0,0,0,0,0,0,0,0,0.2,0.2,1.725,0,0.2,0,0,0,0,0
C17200 beryllium copper,Products,1/2 Hard and Precipitation Heat Treated,TH02,195,62,97.5,0,0,0,0,0,0,0,0,0,0,0,0,0,0,0,0,0,0.2,0.2,1.9,0,0.2,0,0,0,0,0
C17300 Beryllium copper,Rod,Hard and Precipitation Heat Treated,TH04,195,62,97.3,0.4,0,0,0,0,0,0,0,0,0,0,0,0,0,0,0,0,0.2,0.2,1.9,0,0.2,0,0,0,0,0
C17300 Beryllium copper,Rod,Hard and Precipitation Heat Treated,TH04,190,62,97.3,0.4,0,0,0,0,0,0,0,0,0,0,0,0,0,0,0,0,0.2,0.2,1.9,0,0.2,0,0,0,0,0
C17300 Beryllium copper,Rod,Hard and Precipitation Heat Treated,TH04,200,62,97.3,0.4,0,0,0,0,0,0,0,0,0,0,0,0,0,0,0,0,0.2,0.2,1.9,0,0.2,0,0,0,0,0
C17300 Beryllium copper,Rod,Precipitation Hardened,TF00,182,62,97.3,0.4,0,0,0,0,0,0,0,0,0,0,0,0,0,0,0,0,0.2,0.2,1.9,0,0.2,0,0,0,0,0
C17300 Beryllium copper,Rod,Solution Heat Treated,TB00,68,62,97.3,0.4,0,0,0,0,0,0,0,0,0,0,0,0,0,0,0,0,0.2,0.2,1.9,0,0.2,0,0,0,0,0
C17300 Beryllium copper,Rod,Solution Heat Treated and Cold Worked: Hard,TD04,100,62,97.3,0.4,0,0,0,0,0,0,0,0,0,0,0,0,0,0,0,0,0.2,0.2,1.9,0,0.2,0,0,0,0,0
C17300 Beryllium copper,Rod,Solution Heat Treated and Cold Worked: Hard,TD04,105,62,97.3,0.4,0,0,0,0,0,0,0,0,0,0,0,0,0,0,0,0,0.2,0.2,1.9,0,0.2,0,0,0,0,0
C17300 Beryllium copper,Rod,Solution Heat Treated and Cold Worked: Hard,TD04,112,62,97.3,0.4,0,0,0,0,0,0,0,0,0,0,0,0,0,0,0,0,0.2,0.2,1.9,0,0.2,0,0,0,0,0
C17300 Beryllium copper,Wire,1/2 Hard and Precipitation Heat Treated,TH02,200,62,97.3,0.4,0,0,0,0,0,0,0,0,0,0,0,0,0,0,0,0,0.2,0.2,1.9,0,0.2,0,0,0,0,0
C17300 Beryllium copper,Wire,1/4 Hard and Precipitation Heat Treated,TH01,190,62,97.3,0.4,0,0,0,0,0,0,0,0,0,0,0,0,0,0,0,0,0.2,0.2,1.9,0,0.2,0,0,0,0,0
C17300 Beryllium copper,Wire,3/4 Hard and Precipitation Heat Treated,TH03,210,62,97.3,0.4,0,0,0,0,0,0,0,0,0,0,0,0,0,0,0,0,0.2,0.2,1.9,0,0.2,0,0,0,0,0
C17300 Beryllium copper,Wire,Hard and Precipitation Heat Treated,TH04,212,62,97.3,0.4,0,0,0,0,0,0,0,0,0,0,0,0,0,0,0,0,0.2,0.2,1.9,0,0.2,0,0,0,0,0
C17300 Beryllium copper,Wire,Precipitation Hardened,TF00,178,62,97.3,0.4,0,0,0,0,0,0,0,0,0,0,0,0,0,0,0,0,0.2,0.2,1.9,0,0.2,0,0,0,0,0
C17300 Beryllium copper,Wire,Solution Heat Treated,TB00,68,62,97.3,0.4,0,0,0,0,0,0,0,0,0,0,0,0,0,0,0,0,0.2,0.2,1.9,0,0.2,0,0,0,0,0
C17300 Beryllium copper,Wire,Solution Heat Treated and Cold Worked: 1/2 Hard,TD02,122,62,97.3,0.4,0,0,0,0,0,0,0,0,0,0,0,0,0,0,0,0,0.2,0.2,1.9,0,0.2,0,0,0,0,0
C17300 Beryllium copper,Wire,Solution Heat Treated and Cold Worked: 1/4 Hard,TD01,102,62,97.3,0.4,0,0,0,0,0,0,0,0,0,0,0,0,0,0,0,0,0.2,0.2,1.9,0,0.2,0,0,0,0,0
C17300 Beryllium copper,Wire,Solution Heat Treated and Cold Worked: 3/4 Hard,TD03,142,62,97.3,0.4,0,0,0,0,0,0,0,0,0,0,0,0,0,0,0,0,0.2,0.2,1.9,0,0.2,0,0,0,0,0
C17300 Beryllium copper,Wire,Solution Heat Treated and Cold Worked: Hard,TD04,152,62,97.3,0.4,0,0,0,0,0,0,0,0,0,0,0,0,0,0,0,0,0.2,0.2,1.9,0,0.2,0,0,0,0,0
C17410 Beryllium copper,Flat Products,1/2 Hard and Precipitation Heat Treated,TH02,105,120,98.6,0,0,0.2,0,0,0,0,0,0,0,0,0,0,0,0,0,0,0.475,0.2,0.325,0,0.2,0,0,0,0,0
C17410 Beryllium copper,Flat Products,Hard and Precipitation Heat Treated,TH04,120,120,98.6,0,0,0.2,0,0,0,0,0,0,0,0,0,0,0,0,0,0,0.475,0.2,0.325,0,0.2,0,0,0,0,0
C17450 Beryllium copper,Flat Products,1/2 Hard and Precipitation Heat Treated,TH02,100,128,97.475,0,0,0.2,0,0,0,0,0,0,0.75,0,0,0.25,0,0,0.5,0,0,0.2,0.325,0,0.2,0,0,0,0,0
C17450 Beryllium copper,Rod,1/2 Hard and Precipitation Heat Treated,TH02,100,128,97.475,0,0,0.2,0,0,0,0,0,0,0.75,0,0,0.25,0,0,0.5,0,0,0.2,0.325,0,0.2,0,0,0,0,0
C17455 Beryllium copper,Rod,1/2 Hard and Precipitation Heat Treated,TH02,100,128,97.175,0.4,0,0.2,0,0,0,0,0,0,0.75,0,0,0.25,0,0,0.5,0,0,0.2,0.325,0,0.2,0,0,0,0,0
C17455 Beryllium copper,Wire,1/2 Hard and Precipitation Heat Treated,TH02,100,128,97.175,0.4,0,0.2,0,0,0,0,0,0,0.75,0,0,0.25,0,0,0.5,0,0,0.2,0.325,0,0,0,0,0,0,0
C17460 Beryllium copper,Flat Products,Hard and Precipitation Heat Treated,TH04,130,128,97.625,0,0,0.2,0,0,0,0,0,0,0.7,0,0,0.25,0,0,0.5,0,0,0.2,0.325,0,0.2,0,0,0,0,0
C17460 Beryllium copper,Rod,1/2 Hard and Precipitation Heat Treated,TH02,130,128,97.625,0,0,0.2,0,0,0,0,0,0,0.7,0,0,0.25,0,0,0.5,0,0,0.2,0.325,0,0.2,0,0,0,0,0
C17465 Beryllium copper,Rod,1/2 Hard and Precipitation Heat Treated,TH02,130,128,97.225,0.4,0,0.2,0,0,0,0,0,0,0.7,0,0,0.25,0,0,0.5,0,0,0.2,0.325,0,0.2,0,0,0,0,0
C17465 Beryllium copper,Wire,1/2 Hard and Precipitation Heat Treated,TH02,130,128,97.225,0.4,0,0.2,0,0,0,0,0,0,0.7,0,0,0.25,0,0,0.5,0,0,0.2,0.325,0,0.2,0,0,0,0,0
C17500 beryllium copper,Flat Products,Hard and Precipitation Heat Treated,TH04,110,120,96.4,0,0,0.1,0,0,0,0,0,0,0,0,0,0,0,0,0,0,2.55,0.2,0.55,0,0.2,0,0,0,0,0
C17500 beryllium copper,Flat Products,Precipitation Hardened,TF00,100,120,96.4,0,0,0.1,0,0,0,0,0,0,0,0,0,0,0,0,0,0,2.55,0.2,0.55,0,0.2,0,0,0,0,0
C17500 beryllium copper,Flat Products,Solution Heat Treated,TB00,35,120,96.4,0,0,0.1,0,0,0,0,0,0,0,0,0,0,0,0,0,0,2.55,0.2,0.55,0,0.2,0,0,0,0,0
C17500 beryllium copper,Flat Products,Solution Heat Treated and Cold Worked: 1/2 Hard,TD02,68,120,96.4,0,0,0.1,0,0,0,0,0,0,0,0,0,0,0,0,0,0,2.55,0.2,0.55,0,0.2,0,0,0,0,0
C17500 beryllium copper,Flat Products,Solution Heat Treated and Cold Worked: Hard,TD04,70,120,96.4,0,0,0.1,0,0,0,0,0,0,0,0,0,0,0,0,0,0,2.55,0.2,0.55,0,0.2,0,0,0,0,0
C17500 beryllium copper,Forgings,Precipitation Hardened,TF00,115,120,96.4,0,0,0.1,0,0,0,0,0,0,0,0,0,0,0,0,0,0,2.55,0.2,0.55,0,0.2,0,0,0,0,0
C17500 beryllium copper,Forgings,Solution Heat Treated,TB00,42,120,96.4,0,0,0.1,0,0,0,0,0,0,0,0,0,0,0,0,0,0,2.55,0.2,0.55,0,0.2,0,0,0,0,0
C17500 beryllium copper,Rod,Hard and Precipitation Heat Treated,TH04,115,120,96.4,0,0,0.1,0,0,0,0,0,0,0,0,0,0,0,0,0,0,2.55,0.2,0.55,0,0.2,0,0,0,0,0
C17500 beryllium copper,Rod,Precipitation Hardened,TF00,110,120,96.4,0,0,0.1,0,0,0,0,0,0,0,0,0,0,0,0,0,0,2.55,0.2,0.55,0,0.2,0,0,0,0,0
C17500 beryllium copper,Rod,Solution Heat Treated,TB00,45,120,96.4,0,0,0.1,0,0,0,0,0,0,0,0,0,0,0,0,0,0,2.55,0.2,0.55,0,0.2,0,0,0,0,0
C17500 beryllium copper,Rod,Solution Heat Treated and Cold Worked: Hard,TD04,72,120,96.4,0,0,0.1,0,0,0,0,0,0,0,0,0,0,0,0,0,0,2.55,0.2,0.55,0,0.2,0,0,0,0,0
C17500 beryllium copper,Tube,Hard and Precipitation Heat Treated,TH04,110,120,96.4,0,0,0.1,0,0,0,0,0,0,0,0,0,0,0,0,0,0,2.55,0.2,0.55,0,0.2,0,0,0,0,0
C17500 beryllium copper,Tube,Precipitation Hardened,TF00,100,120,96.4,0,0,0.1,0,0,0,0,0,0,0,0,0,0,0,0,0,0,2.55,0.2,0.55,0,0.2,0,0,0,0,0
C17500 beryllium copper,Tube,Solution Heat Treated,TB00,35,120,96.4,0,0,0.1,0,0,0,0,0,0,0,0,0,0,0,0,0,0,2.55,0.2,0.55,0,0.2,0,0,0,0,0
C17500 beryllium copper,Tube,Solution Heat Treated and Cold Worked: Hard,TD04,65,120,96.4,0,0,0.1,0,0,0,0,0,0,0,0,0,0,0,0,0,0,2.55,0.2,0.55,0,0.2,0,0,0,0,0
C17510 Beryllium copper,Flat Products,1/2 Hard and Precipitation Heat Treated,TH02,115,120,98.8,0,0,0.1,0,0,0,0,0,0,1.8,0,0,0,0,0,0,0,0.3,0.2,0.4,0,0.2,0,0,0,0,0
C17510 Beryllium copper,Flat Products,Hard and Precipitation Heat Treated,TH04,115,120,98.8,0,0,0.1,0,0,0,0,0,0,1.8,0,0,0,0,0,0,0,0.3,0.2,0.4,0,0.2,0,0,0,0,0
C17510 Beryllium copper,Flat Products,Precipitation Hardened,TF00,110,120,98.8,0,0,0.1,0,0,0,0,0,0,1.8,0,0,0,0,0,0,0,0.3,0.2,0.4,0,0.2,0,0,0,0,0
C17510 Beryllium copper,Flat Products,Solution Heat Treated,TB00,45,120,98.8,0,0,0.1,0,0,0,0,0,0,1.8,0,0,0,0,0,0,0,0.3,0.2,0.4,0,0.2,0,0,0,0,0
C17510 Beryllium copper,Flat Products,Solution Heat Treated and Cold Worked: 1/2 Hard,TD02,68,120,98.8,0,0,0.1,0,0,0,0,0,0,1.8,0,0,0,0,0,0,0,0.3,0.2,0.4,0,0.2,0,0,0,0,0
C17510 Beryllium copper,Flat Products,Solution Heat Treated and Cold Worked: Hard,TD04,78,120,98.8,0,0,0.1,0,0,0,0,0,0,1.8,0,0,0,0,0,0,0,0.3,0.2,0.4,0,0.2,0,0,0,0,0
C17510 Beryllium copper,Forgings,Precipitation Hardened,TF00,115,120,98.8,0,0,0.1,0,0,0,0,0,0,1.8,0,0,0,0,0,0,0,0.3,0.2,0.4,0,0.2,0,0,0,0,0
C17510 Beryllium copper,Forgings,Solution Heat Treated,TB00,42,120,98.8,0,0,0.1,0,0,0,0,0,0,1.8,0,0,0,0,0,0,0,0.3,0.2,0.4,0,0.2,0,0,0,0,0
C17510 Beryllium copper,Rod,Hard and Precipitation Heat Treated,TH04,115,120,98.8,0,0,0.1,0,0,0,0,0,0,1.8,0,0,0,0,0,0,0,0.3,0.2,0.4,0,0.2,0,0,0,0,0
C17510 Beryllium copper,Rod,Precipitation Hardened,TF00,110,120,98.8,0,0,0.1,0,0,0,0,0,0,1.8,0,0,0,0,0,0,0,0.3,0.2,0.4,0,0.2,0,0,0,0,0
C17510 Beryllium copper,Rod,Solution Heat Treated,TB00,45,120,98.8,0,0,0.1,0,0,0,0,0,0,1.8,0,0,0,0,0,0,0,0.3,0.2,0.4,0,0.2,0,0,0,0,0
C17510 Beryllium copper,Rod,Solution Heat Treated and Cold Worked: Hard,TD04,72,120,98.8,0,0,0.1,0,0,0,0,0,0,1.8,0,0,0,0,0,0,0,0.3,0.2,0.4,0,0.2,0,0,0,0,0
C17530 Beryllium copper,Flat Products,Hard and Precipitation Heat Treated,TH04,115,90,96.45,0,0,0.2,0,0,0,0,0,0,2.25,0,0,0,0,0,0,0,0,0.6,0.3,0,0.2,0,0,0,0,0
C17540*,Forgings,Hard and Precipitation Heat Treated,TH04,120,135,95.95,0,0,0.2,0,0,0,0,0,0,1.55,0,0,0,0,0,0,0,1.55,0,0.55,0,0.2,0,0,0,0,0
C17540*,Forgings,Hard and Precipitation Heat Treated,TH05,120,135,95.95,0,0,0.2,0,0,0,0,0,0,1.55,0,0,0,0,0,0,0,1.55,0,0.55,0,0.2,0,0,0,0,0
C17540*,Forgings,Hard and Precipitation Heat Treated,TH06,120,135,95.95,0,0,0.2,0,0,0,0,0,0,1.55,0,0,0,0,0,0,0,1.55,0,0.55,0,0.2,0,0,0,0,0
C17540*,Forgings,Precipitation Hardened,TF00,120,135,95.95,0,0,0.2,0,0,0,0,0,0,1.55,0,0,0,0,0,0,0,1.55,0,0.55,0,0.2,0,0,0,0,0
C17540*,Forgings,Precipitation Hardened,TF01,120,135,95.95,0,0,0.2,0,0,0,0,0,0,1.55,0,0,0,0,0,0,0,1.55,0,0.55,0,0.2,0,0,0,0,0
C17540*,Forgings,Precipitation Hardened,TF02,120,135,95.95,0,0,0.2,0,0,0,0,0,0,1.55,0,0,0,0,0,0,0,1.55,0,0.55,0,0.2,0,0,0,0,0
C17540*,Forgings,Solution Heat Treated,TB00,120,135,95.95,0,0,0.2,0,0,0,0,0,0,1.55,0,0,0,0,0,0,0,1.55,0,0.55,0,0.2,0,0,0,0,0
C17540*,Forgings,Solution Heat Treated,TB01,120,135,95.95,0,0,0.2,0,0,0,0,0,0,1.55,0,0,0,0,0,0,0,1.55,0,0.55,0,0.2,0,0,0,0,0
C17540*,Forgings,Solution Heat Treated,TB02,120,135,95.95,0,0,0.2,0,0,0,0,0,0,1.55,0,0,0,0,0,0,0,1.55,0,0.55,0,0.2,0,0,0,0,0
C17540*,"Sheet, Strip, Roller Bar & Plate",Hard and Precipitation Heat Treated,TH04,120,135,95.95,0,0,0.2,0,0,0,0,0,0,1.55,0,0,0,0,0,0,0,1.55,0,0.55,0,0.2,0,0,0,0,0
C17540*,"Sheet, Strip, Roller Bar & Plate",Hard and Precipitation Heat Treated,TH05,120,135,95.95,0,0,0.2,0,0,0,0,0,0,1.55,0,0,0,0,0,0,0,1.55,0,0.55,0,0.2,0,0,0,0,0
C17540*,"Sheet, Strip, Roller Bar & Plate",Hard and Precipitation Heat Treated,TH06,120,135,95.95,0,0,0.2,0,0,0,0,0,0,1.55,0,0,0,0,0,0,0,1.55,0,0.55,0,0.2,0,0,0,0,0
C17540*,"Sheet, Strip, Roller Bar & Plate",Precipitation Hardened,TF00,120,135,95.95,0,0,0.2,0,0,0,0,0,0,1.55,0,0,0,0,0,0,0,1.55,0,0.55,0,0.2,0,0,0,0,0
C17540*,"Sheet, Strip, Roller Bar & Plate",Precipitation Hardened,TF01,120,135,95.95,0,0,0.2,0,0,0,0,0,0,1.55,0,0,0,0,0,0,0,1.55,0,0.55,0,0.2,0,0,0,0,0
C17540*,"Sheet, Strip, Roller Bar & Plate",Precipitation Hardened,TF02,120,135,95.95,0,0,0.2,0,0,0,0,0,0,1.55,0,0,0,0,0,0,0,1.55,0,0.55,0,0.2,0,0,0,0,0
C17540*,"Sheet, Strip, Roller Bar & Plate",Solution Heat Treated,TB00,120,135,95.95,0,0,0.2,0,0,0,0,0,0,1.55,0,0,0,0,0,0,0,1.55,0,0.55,0,0.2,0,0,0,0,0
C17540*,"Sheet, Strip, Roller Bar & Plate",Solution Heat Treated,TB01,120,135,95.95,0,0,0.2,0,0,0,0,0,0,1.55,0,0,0,0,0,0,0,1.55,0,0.55,0,0.2,0,0,0,0,0
C17540*,"Sheet, Strip, Roller Bar & Plate",Solution Heat Treated,TB02,120,135,95.95,0,0,0.2,0,0,0,0,0,0,1.55,0,0,0,0,0,0,0,1.55,0,0.55,0,0.2,0,0,0,0,0
C18020*,Flat Products,1/2 Hard,H02,58,191,99.4,0,0.2,0,0,0,0,0,0,0,0,0,0,0.15,0,0,0,0,0,0,0,0.2,0.05,0,0,0,0,0
C18020*,Flat Products,Hard,H04,64,191,99.4,0,0.2,0,0,0,0,0,0,0,0,0,0,0.15,0,0,0,0,0,0,0,0,0,0,0,0,0,0
C18025 High Copper Alloy,Flat Products,Hard,H04,79,180,99.425,0,0.1,0,0,0,0,0,0,0,0,0,0,0.2,0,0,0,0.02,0,0,0,0.25,0.005,0,0,0,0,0
C18045*,Flat Products,1/2 Hard,H02,78,174,99.1,0,0.275,0,0,0,0,0,0,0,0,0,0,0.25,0,0,0,0,0,0,0,0.275,0.05,0,0,0,0,0
C18060,Strip,1/2 Hard,H02,64,179,99.36,0,0,0,0,0,0,0,0,0,0,0,0,0.1,0,0,0,0.08,0.08,0,0,0.3,0.08,0,0,0,0,0
C18080,Flat products,"Mill-hardened Temper, TM - Hard",TM04,76,185,98.65,0,0,0.11,0,0.155,0,0,0,0,0,0,0,0,0,0,0,0,0,0,0,0,0.555,0.08,0,0,0,0
C18080,Flat products,"Mill-hardened Temper, TM - XHMS Spring",TM08,83,185,98.65,0,0,0.11,0,0.155,0,0,0,0,0,0,0,0,0,0,0,0,0,0,0,0,0.555,0.08,0,0,0,0
C18090*,Flat Products,1/2 Hard,H02,80,133,96,0,0,0,0,0,0,0,0,0,0.75,0,0,0.85,0,0,0,0,0,0,0,0.6,0,0.475,0,0,0,0
C18090*,Flat Products,Hard,H04,90,133,96,0,0,0,0,0,0,0,0,0,0.75,0,0,0.85,0,0,0,0,0,0,0,0.6,0,0.475,0,0,0,0
C18090*,Flat Products,Soft Anneal,O60,60,133,96,0,0,0,0,0,0,0,0,0,0.75,0,0,0.85,0,0,0,0,0,0,0,0.6,0,0.475,0,0,0,0
C18090*,Flat Products,Spring,H08,100,133,96,0,0,0,0,0,0,0,0,0,0.75,0,0,0.85,0,0,0,0,0,0,0,0.6,0,0.475,0,0,0,0
C18100*,Flat Products,Hard,H04,67,187,98.7,0,0,0,0,0,0,0,0,0,0,0,0,0,0,0,0.14,0.045,0,0,0,0.8,0,0,0,0,0,0
C18100*,Flat Products,Hard,H04,72,187,98.7,0,0,0,0,0,0,0,0,0,0,0,0,0,0,0,0.14,0.045,0,0,0,0.8,0,0,0,0,0,0
C18100*,Wire,Hard,H04,72,187,98.7,0,0,0,0,0,0,0,0,0,0,0,0,0,0,0,0.14,0.045,0,0,0,0.8,0,0,0,0,0,0
C18100*,Wire,Hard,H04,85,187,98.7,0,0,0,0,0,0,0,0,0,0,0,0,0,0,0,0.14,0.045,0,0,0,0.8,0,0,0,0,0,0
C18100*,Wire,Hard,H04,70,187,98.7,0,0,0,0,0,0,0,0,0,0,0,0,0,0,0,0.14,0.045,0,0,0,0.8,0,0,0,0,0,0
C18100*,Wire,Hard,H04,73,187,98.7,0,0,0,0,0,0,0,0,0,0,0,0,0,0,0,0.14,0.045,0,0,0,0.8,0,0,0,0,0,0
C18100*,Wire,Hard,H04,80,187,98.7,0,0,0,0,0,0,0,0,0,0,0,0,0,0,0,0.14,0.045,0,0,0,0.8,0,0,0,0,0,0
C18100*,Wire,Hard,H04,75,187,98.7,0,0,0,0,0,0,0,0,0,0,0,0,0,0,0,0.14,0.045,0,0,0,0.8,0,0,0,0,0,0
C18100*,Wire,Hard,H04,70,187,98.7,0,0,0,0,0,0,0,0,0,0,0,0,0,0,0,0.14,0.045,0,0,0,0.8,0,0,0,0,0,0
C18135*,Flat Products,1/2 Hard and Spinodal Hardened (1/2 TS),TS02,62,210,99.2,0,0,0,0,0,0,0,0,0,0,0,0.4,0,0,0,0,0,0,0,0,0.4,0,0,0,0,0,0
C18135*,Flat Products,Precipitation Heat Treated or Spinodal Heat Treated and 1/2 Hard,TL02,68,210,99.2,0,0,0,0,0,0,0,0,0,0,0,0.4,0,0,0,0,0,0,0,0,0.4,0,0,0,0,0,0
C18135*,Flat Products,Solution Heat Treated,TB00,32,210,99.2,0,0,0,0,0,0,0,0,0,0,0,0.4,0,0,0,0,0,0,0,0,0.4,0,0,0,0,0,0
C18135*,Flat Products,Spinodal Hardened-Low Strength (ATLS),TX00,54,210,99.2,0,0,0,0,0,0,0,0,0,0,0,0.4,0,0,0,0,0,0,0,0,0.4,0,0,0,0,0,0
C18135*,Rod,3/4 Hard and Spinodal Hardened (3/4 TS),TS03,61,210,99.2,0,0,0,0,0,0,0,0,0,0,0,0.4,0,0,0,0,0,0,0,0,0.4,0,0,0,0,0,0
C18135*,Rod,Hard and Spinodal Hardened,TS04,62,210,99.2,0,0,0,0,0,0,0,0,0,0,0,0.4,0,0,0,0,0,0,0,0,0.4,0,0,0,0,0,0
C18135*,Rod,Precipitation Heat Treated or Spinodal Heat Treated and Hard,TL04,69,210,99.2,0,0,0,0,0,0,0,0,0,0,0,0.4,0,0,0,0,0,0,0,0,0.4,0,0,0,0,0,0
C18135*,Rod,Precipitation Heat Treated or Spinodal Heat Treated and Spring,TL08,71,210,99.2,0,0,0,0,0,0,0,0,0,0,0,0.4,0,0,0,0,0,0,0,0,0.4,0,0,0,0,0,0
C18135*,Wire,Extra Spring and Spinodal Hardened,TS10,70,210,99.2,0,0,0,0,0,0,0,0,0,0,0,0.4,0,0,0,0,0,0,0,0,0.4,0,0,0,0,0,0
C18140*,Flat Products,Hard,H04,57,210,99.325,0,0,0,0,0,0,0,0,0,0,0,0,0,0,0,0.15,0,0,0,0,0.3,0.225,0,0,0,0,0
C18140*,Flat Products,Spring,H08,71,210,99.325,0,0,0,0,0,0,0,0,0,0,0,0,0,0,0,0.15,0,0,0,0,0.3,0.225,0,0,0,0,0
C18141,Flat Products,"Precipitation or Spinodal Heat-treated, 1/4 Hard and Thermal Stress Relieved",TR01,90,192,99.254,0,0,0,0,0,0,0,0,0,0,0,0,0.2,0,0,0.1,0.026,0,0.1,0,0.3,0.02,0,0,0,0,0
C18142,Sheet & Strip,Hard,H04,80,191,99.575,0,0,0,0,0,0,0,0,0,0,0,0,0,0,0,0,0.175,0,0,0,0.25,0,0,0,0,0,0
C18143 hIgh copper,Flat Products,Spring,H08,94.3,201,99.23,0,0,0,0,0,0,0,0,0,0,0,0,0.2,0,0.05,0.1,0,0,0.1,0,0.3,0.02,0,0,0,0,0
C18145,Flat Products,1/2 Hard and Precipitation Heat Treated,TH02,83,179,99.5,0,0.2,0,0,0,0,0,0,0,0,0,0,0,0,0,0.1,0,0,0,0,0.2,0,0,0,0,0,0
C18147,Wire,Hard and Precipitation Heat Treated,TH04,65.3,185,99.715,0,0,0,0,0,0,0,0,0,0,0,0,0,0,0,0.035,0,0,0,0,0.25,0,0,0,0,0,0
C18148,Rod,Hard and Precipitation Heat Treated,TH04,74,85,99.3315,0,0,0,0.012,0,0,0,0,0,0,0,0,0,0,0,0.0065,0,0,0,0,0.65,0,0,0,0,0,0
C18148,Rod,Precipitation Heat Treated or Spinodal Heat Treated and Hard,TL04,83,85,99.3315,0,0,0,0.012,0,0,0,0,0,0,0,0,0,0,0,0.0065,0,0,0,0,0.65,0,0,0,0,0,0
C18150*,Rod,Precipitation Heat Treated or Spinodal Heat Treated and Hard,TL04,81,187,98.89,0,0,0,0,0,0,0,0,0,0,0,0,0,0,0,0.11,0,0,0,0,1,0,0,0,0,0,0
C18150*,Rod,Precipitation Heat Treated or Spinodal Heat Treated and Hard,TL04,79,187,98.89,0,0,0,0,0,0,0,0,0,0,0,0,0,0,0,0.11,0,0,0,0,1,0,0,0,0,0,0
C18150*,Rod,Spinodal Hardened-Low Strength (ATLS),TX00,65,187,98.89,0,0,0,0,0,0,0,0,0,0,0,0,0,0,0,0.11,0,0,0,0,1,0,0,0,0,0,0
C18150*,Wire,Precipitation Heat Treated or Spinodal Heat Treated and 1/2 Hard,TL02,68,187,98.89,0,0,0,0,0,0,0,0,0,0,0,0,0,0,0,0.11,0,0,0,0,1,0,0,0,0,0,0
C18150*,Wire,Precipitation Heat Treated or Spinodal Heat Treated and 1/2 Hard,TL02,69,187,98.89,0,0,0,0,0,0,0,0,0,0,0,0,0,0,0,0.11,0,0,0,0,1,0,0,0,0,0,0
C18150*,Wire,Precipitation Heat Treated or Spinodal Heat Treated and Hard,TL04,68,187,98.89,0,0,0,0,0,0,0,0,0,0,0,0,0,0,0,0.11,0,0,0,0,1,0,0,0,0,0,0
C18150*,Wire,Precipitation Heat Treated or Spinodal Heat Treated and Hard,TL04,68,187,98.89,0,0,0,0,0,0,0,0,0,0,0,0,0,0,0,0.11,0,0,0,0,1,0,0,0,0,0,0
C18160,"Flat Products, Rod & Bar","Mill-hardened Temper, TM - Hard",TM04,75,191,0.1,0,0,0,0,0,0,0,0,0,0,0,0,0,0,0,0.15,0,0,0,0,0.7,0.1,0,0,0,0,0
C18160,"Flat Products, Rod & Bar","Mill-hardened Temper, TM - XHMS Spring",TM08,82,191,0.1,0,0,0,0,0,0,0,0,0,0,0,0,0,0,0,0.15,0,0,0,0,0.7,0.1,0,0,0,0,0
C18160,"Flat Products, Rod & Bar","Precipitation or Spinodal Heat-treated, Spring and Thermal Stress Relieved",TR08,81,191,0.1,0,0,0,0,0,0,0,0,0,0,0,0,0,0,0,0.15,0,0,0,0,0.7,0.1,0,0,0,0,0
C18200 Chromium copper,Flat Products,1/4 Hard and Precipitation Heat Treated,TH01,67,80,98.85,0.05,0,0.1,0,0,0,0,0,0,0,0,0,0,0,0,0,0,0,0,0,0.9,0.1,0,0,0,0,0
C18200 Chromium copper,Flat Products,Precipitation Hardened,TF00,51,80,98.85,0.05,0,0.1,0,0,0,0,0,0,0,0,0,0,0,0,0,0,0,0,0,0.9,0.1,0,0,0,0,0
C18200 Chromium copper,Flat Products,Solution Heat Treated,TB00,34,80,98.85,0.05,0,0.1,0,0,0,0,0,0,0,0,0,0,0,0,0,0,0,0,0,0.9,0.1,0,0,0,0,0
C18200 Chromium copper,Flat Products,Solution Heat Treated and Cold Worked: 1/8 Hard,TD00,53,80,98.85,0.05,0,0.1,0,0,0,0,0,0,0,0,0,0,0,0,0,0,0,0,0,0.9,0.1,0,0,0,0,0
C18200 Chromium copper,Flat Products & Rod,Precipitation Hardened,TF00,72,80,98.85,0.05,0,0.1,0,0,0,0,0,0,0,0,0,0,0,0,0,0,0,0,0,0.9,0.1,0,0,0,0,0
C18200 Chromium copper,Flat Products & Rod,Precipitation Hardened,TF00,55,80,98.85,0.05,0,0.1,0,0,0,0,0,0,0,0,0,0,0,0,0,0,0,0,0,0.9,0.1,0,0,0,0,0
C18200 Chromium copper,Flat Products & Rod,Precipitation Hardened,TF00,56,80,98.85,0.05,0,0.1,0,0,0,0,0,0,0,0,0,0,0,0,0,0,0,0,0,0.9,0.1,0,0,0,0,0
C18200 Chromium copper,Flat Products & Rod,Precipitation Hardened,TF00,65,80,98.85,0.05,0,0.1,0,0,0,0,0,0,0,0,0,0,0,0,0,0,0,0,0,0.9,0.1,0,0,0,0,0
C18200 Chromium copper,Flat Products & Rod,Precipitation Hardened,TF00,58,80,98.85,0.05,0,0.1,0,0,0,0,0,0,0,0,0,0,0,0,0,0,0,0,0,0.9,0.1,0,0,0,0,0
C18200 Chromium copper,Flat Products & Rod,Precipitation Hardened,TF00,70,80,98.85,0.05,0,0.1,0,0,0,0,0,0,0,0,0,0,0,0,0,0,0,0,0,0.9,0.1,0,0,0,0,0
C18200 Chromium copper,Flat Products & Rod,Solution Heat Treated,TB00,45,80,98.85,0.05,0,0.1,0,0,0,0,0,0,0,0,0,0,0,0,0,0,0,0,0,0.9,0.1,0,0,0,0,0
C18200 Chromium copper,Flat Products & Rod,Solution Heat Treated,TB00,34,80,98.85,0.05,0,0.1,0,0,0,0,0,0,0,0,0,0,0,0,0,0,0,0,0,0.9,0.1,0,0,0,0,0
C18200 Chromium copper,Plate,Precipitation Hardened,TF00,56,80,98.85,0.05,0,0.1,0,0,0,0,0,0,0,0,0,0,0,0,0,0,0,0,0,0.9,0.1,0,0,0,0,0
C18200 Chromium copper,Plate,Precipitation Hardened,TF00,58,80,98.85,0.05,0,0.1,0,0,0,0,0,0,0,0,0,0,0,0,0,0,0,0,0,0.9,0.1,0,0,0,0,0
C18200 Chromium copper,Rod,1/4 Hard and Precipitation Heat Treated,TH01,77,80,98.85,0.05,0,0.1,0,0,0,0,0,0,0,0,0,0,0,0,0,0,0,0,0,0.9,0.1,0,0,0,0,0
C18200 Chromium copper,Rod,Hard and Precipitation Heat Treated,TH04,77,80,98.85,0.05,0,0.1,0,0,0,0,0,0,0,0,0,0,0,0,0,0,0,0,0,0.9,0.1,0,0,0,0,0
C18200 Chromium copper,Rod,Hard and Precipitation Heat Treated,TH04,86,80,98.85,0.05,0,0.1,0,0,0,0,0,0,0,0,0,0,0,0,0,0,0,0,0,0.9,0.1,0,0,0,0,0
C18200 Chromium copper,Rod,Precipitation Hardened,TF00,65,80,98.85,0.05,0,0.1,0,0,0,0,0,0,0,0,0,0,0,0,0,0,0,0,0,0.9,0.1,0,0,0,0,0
C18200 Chromium copper,Rod,Precipitation Hardened,TF00,72,80,98.85,0.05,0,0.1,0,0,0,0,0,0,0,0,0,0,0,0,0,0,0,0,0,0.9,0.1,0,0,0,0,0
C18200 Chromium copper,Rod,Precipitation Hardened,TF00,70,80,98.85,0.05,0,0.1,0,0,0,0,0,0,0,0,0,0,0,0,0,0,0,0,0,0.9,0.1,0,0,0,0,0
C18200 Chromium copper,Rod,Precipitation Hardened,TF00,70,80,98.85,0.05,0,0.1,0,0,0,0,0,0,0,0,0,0,0,0,0,0,0,0,0,0.9,0.1,0,0,0,0,0
C18200 Chromium copper,Rod,Precipitation Hardened,TF00,55,80,98.85,0.05,0,0.1,0,0,0,0,0,0,0,0,0,0,0,0,0,0,0,0,0,0.9,0.1,0,0,0,0,0
C18200 Chromium copper,Rod,Solution Heat Treated,TB00,45,80,98.85,0.05,0,0.1,0,0,0,0,0,0,0,0,0,0,0,0,0,0,0,0,0,0.9,0.1,0,0,0,0,0
C18200 Chromium copper,Rod,Solution Heat Treated and Cold Worked: Hard,TD04,57,80,98.85,0.05,0,0.1,0,0,0,0,0,0,0,0,0,0,0,0,0,0,0,0,0,0.9,0.1,0,0,0,0,0
C18200 Chromium copper,Rod,Solution Heat Treated and Cold Worked: Hard,TD04,74,80,98.85,0.05,0,0.1,0,0,0,0,0,0,0,0,0,0,0,0,0,0,0,0,0,0.9,0.1,0,0,0,0,0
C18200 Chromium copper,Tube,Annealed,O61,40,80,98.85,0.05,0,0.1,0,0,0,0,0,0,0,0,0,0,0,0,0,0,0,0,0,0.9,0.1,0,0,0,0,0
C18200 Chromium copper,Tube,Hard and Precipitation Heat Treated,TH04,69,80,98.85,0.05,0,0.1,0,0,0,0,0,0,0,0,0,0,0,0,0,0,0,0,0,0.9,0.1,0,0,0,0,0
C18200 Chromium copper,Tube,Solution Heat Treated and Cold Worked: Hard,TD04,59,80,98.85,0.05,0,0.1,0,0,0,0,0,0,0,0,0,0,0,0,0,0,0,0,0,0.9,0.1,0,0,0,0,0
C18400 Chromium copper,Flat Products,1/4 Hard and Precipitation Heat Treated,TH01,67,187,98.215,0,0.7,0.15,0.05,0,0.005,0,0,0,0,0,0,0,0,0,0,0,0,0,0,0.8,0.05,0,0.005,0.025,0,0
C18400 Chromium copper,Flat Products,Precipitation Hardened,TF00,51,187,98.215,0,0.7,0.15,0.05,0,0.005,0,0,0,0,0,0,0,0,0,0,0,0,0,0,0.8,0.05,0,0.005,0.025,0,0
C18400 Chromium copper,Flat Products,Solution Heat Treated,TB00,34,187,98.215,0,0.7,0.15,0.05,0,0.005,0,0,0,0,0,0,0,0,0,0,0,0,0,0,0.8,0.05,0,0.005,0.025,0,0
C18400 Chromium copper,Flat Products,Solution Heat Treated and Cold Worked: 1/8 Hard,TD00,53,187,98.215,0,0.7,0.15,0.05,0,0.005,0,0,0,0,0,0,0,0,0,0,0,0,0,0,0.8,0.05,0,0.005,0.025,0,0
C18400 Chromium copper,Plate,Precipitation Hardened,TF00,56,187,98.215,0,0.7,0.15,0.05,0,0.005,0,0,0,0,0,0,0,0,0,0,0,0,0,0,0.8,0.05,0,0.005,0.025,0,0
C18400 Chromium copper,Plate,Precipitation Hardened,TF00,58,187,98.215,0,0.7,0.15,0.05,0,0.005,0,0,0,0,0,0,0,0,0,0,0,0,0,0,0.8,0.05,0,0.005,0.025,0,0
C18400 Chromium copper,Rod,1/4 Hard and Precipitation Heat Treated,TH01,77,187,98.215,0,0.7,0.15,0.05,0,0.005,0,0,0,0,0,0,0,0,0,0,0,0,0,0,0.8,0.05,0,0.005,0.025,0,0
C18400 Chromium copper,Rod,1/4 Hard and Precipitation Heat Treated,TH01,77,187,98.215,0,0.7,0.15,0.05,0,0.005,0,0,0,0,0,0,0,0,0,0,0,0,0,0,0.8,0.05,0,0.005,0.025,0,0
C18400 Chromium copper,Rod,1/4 Hard and Precipitation Heat Treated,TH01,74,187,98.215,0,0.7,0.15,0.05,0,0.005,0,0,0,0,0,0,0,0,0,0,0,0,0,0,0.8,0.05,0,0.005,0.025,0,0
C18400 Chromium copper,Rod,Precipitation Hardened,TF00,70,187,98.215,0,0.7,0.15,0.05,0,0.005,0,0,0,0,0,0,0,0,0,0,0,0,0,0,0.8,0.05,0,0.005,0.025,0,0
C18400 Chromium copper,Rod,Precipitation Hardened,TF00,70,187,98.215,0,0.7,0.15,0.05,0,0.005,0,0,0,0,0,0,0,0,0,0,0,0,0,0,0.8,0.05,0,0.005,0.025,0,0
C18400 Chromium copper,Rod,Precipitation Hardened,TF00,72,187,98.215,0,0.7,0.15,0.05,0,0.005,0,0,0,0,0,0,0,0,0,0,0,0,0,0,0.8,0.05,0,0.005,0.025,0,0
C18400 Chromium copper,Rod,Precipitation Hardened,TF00,65,187,98.215,0,0.7,0.15,0.05,0,0.005,0,0,0,0,0,0,0,0,0,0,0,0,0,0,0.8,0.05,0,0.005,0.025,0,0
C18400 Chromium copper,Rod,Precipitation Hardened,TF00,55,187,98.215,0,0.7,0.15,0.05,0,0.005,0,0,0,0,0,0,0,0,0,0,0,0,0,0,0.8,0.05,0,0.005,0.025,0,0
C18400 Chromium copper,Rod,Solution Heat Treated,TB00,45,187,98.215,0,0.7,0.15,0.05,0,0.005,0,0,0,0,0,0,0,0,0,0,0,0,0,0,0.8,0.05,0,0.005,0.025,0,0
C18400 Chromium copper,Rod,Solution Heat Treated and Cold Worked: 1/8 Hard,TD00,57,187,98.215,0,0.7,0.15,0.05,0,0.005,0,0,0,0,0,0,0,0,0,0,0,0,0,0,0.8,0.05,0,0.005,0.025,0,0
C18400 Chromium copper,Rod,Solution Heat Treated and Cold Worked: 1/8 Hard,TD00,86,187,98.215,0,0.7,0.15,0.05,0,0.005,0,0,0,0,0,0,0,0,0,0,0,0,0,0,0.8,0.05,0,0.005,0.025,0,0
C18400 Chromium copper,Tube,Annealed,O61,40,187,98.215,0,0.7,0.15,0.05,0,0.005,0,0,0,0,0,0,0,0,0,0,0,0,0,0,0.8,0.05,0,0.005,0.025,0,0
C18400 Chromium copper,Tube,Solution Heat Treated and Cold Worked: 1/2 Hard,TD02,69,187,98.215,0,0.7,0.15,0.05,0,0.005,0,0,0,0,0,0,0,0,0,0,0,0,0,0,0.8,0.05,0,0.005,0.025,0,0
C18400 Chromium copper,Tube,Solution Heat Treated and Cold Worked: 1/8 Hard,TD00,59,187,98.215,0,0.7,0.15,0.05,0,0.005,0,0,0,0,0,0,0,0,0,0,0,0,0,0,0.8,0.05,0,0.005,0.025,0,0
C18600,Flat Products,"Mill-hardened Temper, TM - 1/2 Hard",TM02,76,162,98.075,0,0,0.525,0,0,0,0,0,0,0.25,0,0,0,0,0,0.225,0,0.1,0,0,0.55,0,0.275,0,0,0,0
C18600,Flat Products,"Mill-hardened Temper, TM - Hard",TM04,84,162,98.075,0,0,0.525,0,0,0,0,0,0,0.25,0,0,0,0,0,0.225,0,0.1,0,0,0.55,0,0.275,0,0,0,0
C18610,FLAT PRODUCTS,"Mill-hardened Temper, TM - 1/2 Hard",TM02,76,162,98.075,0,0,0.1,0,0,0,0,0,0,0.25,0,0,0,0,0,0.225,0,0.525,0,0,0.55,0,0.275,0,0,0,0
C18610,FLAT PRODUCTS,"Mill-hardened Temper, TM - Hard",TM04,84,162,98.075,0,0,0.1,0,0,0,0,0,0,0.25,0,0,0,0,0,0.225,0,0.525,0,0,0.55,0,0.275,0,0,0,0
C18610,FLAT PRODUCTS,"Mill-hardened Temper, TM - XHMS Spring",TM08,94,162,98.075,0,0,0.1,0,0,0,0,0,0,0.25,0,0,0,0,0,0.225,0,0.525,0,0,0.55,0,0.275,0,0,0,0
C18620,Pipe,Hard,H04,72,196,99.4,0,0.06,0,0.0575,0,0,0,0,0,0.04,0,0,0.09,0,0,0,0,0.175,0,0,0,0,0,0,0,0,0
C18620,Tube,Anneal,ANNEAL,43,196,99.4,0,0.06,0,0.0575,0,0,0,0,0,0.04,0,0,0.09,0,0,0,0,0.175,0,0,0,0,0,0,0,0,0
C18620,Tube,Hard,H04,72,196,99.4,0,0.06,0,0.0575,0,0,0,0,0,0.04,0,0,0.09,0,0,0,0,0.175,0,0,0,0,0,0,0,0,0
C18625,Rod,Solution Heat Treated and Cold Worked: Hard,TD04,61,195,99.4,0,0.1,0,0.07,0,0,0,0,0,0.1,0,0,0,0,0,0,0,0.25,0,0,0,0,0,0,0,0,0
C18625,Rod & Bar,Solution Heat Treated and Cold Worked: 1/2 Hard,TD02,51,195,99.4,0,0.1,0,0.07,0,0,0,0,0,0.1,0,0,0,0,0,0,0,0.25,0,0,0,0,0,0,0,0,0
C18700 Free-Machining Cu,Rod,1/2 Hard,H02,43,218,99.5,1.15,0,0,0,0,0,0,0,0,0,0,0,0,0,0,0,0,0,0,0,0,0,0,0,0,0,0
C18700 Free-Machining Cu,Rod,1/2 Hard,H02,42,218,99.5,1.15,0,0,0,0,0,0,0,0,0,0,0,0,0,0,0,0,0,0,0,0,0,0,0,0,0,0
C18700 Free-Machining Cu,Rod,Hard,H04,48,218,99.5,1.15,0,0,0,0,0,0,0,0,0,0,0,0,0,0,0,0,0,0,0,0,0,0,0,0,0,0
C18700 Free-Machining Cu,Rod,Hard,H04,60,218,99.5,1.15,0,0,0,0,0,0,0,0,0,0,0,0,0,0,0,0,0,0,0,0,0,0,0,0,0,0
C18700 Free-Machining Cu,Rod,Hard,H04,55,218,99.5,1.15,0,0,0,0,0,0,0,0,0,0,0,0,0,0,0,0,0,0,0,0,0,0,0,0,0,0
C18700 Free-Machining Cu,Rod,Hard,H04,48,218,99.5,1.15,0,0,0,0,0,0,0,0,0,0,0,0,0,0,0,0,0,0,0,0,0,0,0,0,0,0
C18700 Free-Machining Cu,Rod,Hard,H04,55,218,99.5,1.15,0,0,0,0,0,0,0,0,0,0,0,0,0,0,0,0,0,0,0,0,0,0,0,0,0,0
C18700 Free-Machining Cu,Rod,Hard,H04,53,218,99.5,1.15,0,0,0,0,0,0,0,0,0,0,0,0,0,0,0,0,0,0,0,0,0,0,0,0,0,0
C18700 Free-Machining Cu,Rod,Hard,H04,53,218,99.5,1.15,0,0,0,0,0,0,0,0,0,0,0,0,0,0,0,0,0,0,0,0,0,0,0,0,0,0
C18700 Free-Machining Cu,Rod,Hard,H04,51,218,99.5,1.15,0,0,0,0,0,0,0,0,0,0,0,0,0,0,0,0,0,0,0,0,0,0,0,0,0,0
C18700 Free-Machining Cu,Rod,Noal Grain Size 0.050 mm,OS050,32,218,99.5,1.15,0,0,0,0,0,0,0,0,0,0,0,0,0,0,0,0,0,0,0,0,0,0,0,0,0,0
C18661*,Rod,Hard,H04,73,167,99.29,0,0,0.1,0.01,0,0,0,0,0,0,0,0,0.2,0,0,0,0.4,0,0,0,0,0,0,0,0,0,0
C18661*,Rod,Soft Anneal,O60,20,167,99.29,0,0,0.1,0.01,0,0,0,0,0,0,0,0,0.2,0,0,0,0.4,0,0,0,0,0,0,0,0,0,0
C18661*,Rod,Spring,H08,87,167,99.29,0,0,0.1,0.01,0,0,0,0,0,0,0,0,0.2,0,0,0,0.4,0,0,0,0,0,0,0,0,0,0
C18661*,Rod,Super Spring,H14,94,167,99.29,0,0,0.1,0.01,0,0,0,0,0,0,0,0,0.2,0,0,0,0.4,0,0,0,0,0,0,0,0,0,0
C18661*,Strip,Hard,H05,60.1,167,99.29,0,0,0.1,0.01,0,0,0,0,0,0,0,0,0.2,0,0,0,0.4,0,0,0,0,0,0,0,0,0,0
C18661*,Wire,Hard,H04,73,167,99.29,0,0,0.1,0.01,0,0,0,0,0,0,0,0,0.2,0,0,0,0.4,0,0,0,0,0,0,0,0,0,0
C18661*,Wire,Soft Anneal,O60,46,167,99.29,0,0,0.1,0.01,0,0,0,0,0,0,0,0,0.2,0,0,0,0.4,0,0,0,0,0,0,0,0,0,0
C18661*,Wire,Spring,H08,87,167,99.29,0,0,0.1,0.01,0,0,0,0,0,0,0,0,0.2,0,0,0,0.4,0,0,0,0,0,0,0,0,0,0
C18661*,Wire,Super Spring,H14,94,167,99.29,0,0,0.1,0.01,0,0,0,0,0,0,0,0,0.2,0,0,0,0.4,0,0,0,0,0,0,0,0,0,0
C18835*,Wire,1/2 Hard,H02,52,160,99,0.05,0.3,0.1,0.01,0,0,0,0,0,0,0,0,0.35,0,0,0,0,0,0,0,0,0,0,0,0,0,0
C18835*,Wire,Cast and Annealed (homogenized),O10,44 Max,160,99,0.05,0.3,0.1,0.01,0,0,0,0,0,0,0,0,0.35,0,0,0,0,0,0,0,0,0,0,0,0,0,0
C18835*,Wire,Extra Spring,H10,77,160,99,0.05,0.3,0.1,0.01,0,0,0,0,0,0,0,0,0.35,0,0,0,0,0,0,0,0,0,0,0,0,0,0
