Repository: abhinav-pandey29/Projects

PROJECT TITLE: 
Machine Learning Assisted Discovery of High Performing Copper Alloys

-----------------------------------------------------------------------------------

Description
-----------------------------------------------------------------------------------
"InverseModel.py" takes desired value of Tensile Strength or Thermal Conductivity as input. 
 
It returns a comma-seperated values (csv) file called results.py containing the percentage composition by mass) of copper alloys that can be good potential candidates and others which are already known to have those values.

File: Copper Alloy Discovery using AI/Reverse modelling/CopperData.csv (part 3 of 7)
,name,form,temper,temper_code,tensile_strength,thermal_conductivity,cu,pb,zn,fe,p,ag,as,o,sb,te,ni,bi,cd,sn,s,mn,zr,mg,co,al,be,cr,si,ti,ca,li,b,c,nb,se
577,C17000 Beryllium copper,products,Solution Heat Treated and Cold Worked: Hard,TD04,110,62,97.675,0,0,0,0,0,0,0,0,0,0,0,0,0,0,0,0,0,0.2,0.2,1.725,0,0.2,0,0,0,0,0,0,0
578,C17000 Beryllium copper,rod,Hard and Precipitation Heat Treated,TH04,178,62,97.675,0,0,0,0,0,0,0,0,0,0,0,0,0,0,0,0,0,0.2,0.2,1.725,0,0.2,0,0,0,0,0,0,0
579,C17000 Beryllium copper,rod,Hard and Precipitation Heat Treated,TH04,183,62,97.675,0,0,0,0,0,0,0,0,0,0,0,0,0,0,0,0,0,0.2,0.2,1.725,0,0.2,0,0,0,0,0,0,0
580,C17000 Beryllium copper,rod,Hard and Precipitation Heat Treated,TH04,188,62,97.675,0,0,0,0,0,0,0,0,0,0,0,0,0,0,0,0,0,0.2,0.2,1.725,0,0.2,0,0,0,0,0,0,0
581,C17000 Beryllium copper,rod,Solution Heat Treated and Cold Worked: Hard,TD04,105,62,97.675,0,0,0,0,0,0,0,0,0,0,0,0,0,0,0,0,0,0.2,0.2,1.725,0,0.2,0,0,0,0,0,0,0
582,C17000 Beryllium copper,rod,Solution Heat Treated and Cold Worked: Hard,TD04,112,62,97.675,0,0,0,0,0,0,0,0,0,0,0,0,0,0,0,0,0,0.2,0.2,1.725,0,0.2,0,0,0,0,0,0,0
583,C17000 Beryllium copper,rod,Solution Heat Treated and Cold Worked: Hard,TD04,100,62,97.675,0,0,0,0,0,0,0,0,0,0,0,0,0,0,0,0,0,0.2,0.2,1.725,0,0.2,0,0,0,0,0,0,0
584,C17000 Beryllium copper,shapes,Solution Heat Treated,TB00,85,62,97.675,0,0,0,0,0,0,0,0,0,0,0,0,0,0,0,0,0,0.2,0.2,1.725,0,0.2,0,0,0,0,0,0,0
585,C17000 Beryllium copper,shapes,Solution Heat Treated and Cold Worked: Hard,TD04,120,62,97.675,0,0,0,0,0,0,0,0,0,0,0,0,0,0,0,0,0,0.2,0.2,1.725,0,0.2,0,0,0,0,0,0,0
586,C17200 beryllium copper,products,1/2 Hard and Precipitation Heat Treated,TH02,195,62,97.5,0,0,0,0,0,0,0,0,0,0,0,0,0,0,0,0,0,0.2,0.2,1.9,0,0.2,0,0,0,0,0,0,0
587,C17300 Beryllium copper,rod,Hard and Precipitation Heat Treated,TH04,195,62,97.3,0.4,0,0,0,0,0,0,0,0,0,0,0,0,0,0,0,0,0.2,0.2,1.9,0,0.2,0,0,0,0,0,0,0
588,C17300 Beryllium copper,rod,Hard and Precipitation Heat Treated,TH04,190,62,97.3,0.4,0,0,0,0,0,0,0,0,0,0,0,0,0,0,0,0,0.2,0.2,1.9,0,0.2,0,0,0,0,0,0,0
589,C17300 Beryllium copper,rod,Hard and Precipitation Heat Treated,TH04,200,62,97.3,0.4,0,0,0,0,0,0,0,0,0,0,0,0,0,0,0,0,0.2,0.2,1.9,0,0.2,0,0,0,0,0,0,0
590,C17300 Beryllium copper,rod,Precipitation Hardened,TF00,182,62,97.3,0.4,0,0,0,0,0,0,0,0,0,0,0,0,0,0,0,0,0.2,0.2,1.9,0,0.2,0,0,0,0,0,0,0
591,C17300 Beryllium copper,rod,Solution Heat Treated,TB00,68,62,97.3,0.4,0,0,0,0,0,0,0,0,0,0,0,0,0,0,0,0,0.2,0.2,1.9,0,0.2,0,0,0,0,0,0,0
592,C17300 Beryllium copper,rod,Solution Heat Treated and Cold Worked: Hard,TD04,100,62,97.3,0.4,0,0,0,0,0,0,0,0,0,0,0,0,0,0,0,0,0.2,0.2,1.9,0,0.2,0,0,0,0,0,0,0
593,C17300 Beryllium copper,rod,Solution Heat Treated and Cold Worked: Hard,TD04,105,62,97.3,0.4,0,0,0,0,0,0,0,0,0,0,0,0,0,0,0,0,0.2,0.2,1.9,0,0.2,0,0,0,0,0,0,0
594,C17300 Beryllium copper,rod,Solution Heat Treated and Cold Worked: Hard,TD04,112,62,97.3,0.4,0,0,0,0,0,0,0,0,0,0,0,0,0,0,0,0,0.2,0.2,1.9,0,0.2,0,0,0,0,0,0,0
595,C17300 Beryllium copper,wire,1/2 Hard and Precipitation Heat Treated,TH02,200,62,97.3,0.4,0,0,0,0,0,0,0,0,0,0,0,0,0,0,0,0,0.2,0.2,1.9,0,0.2,0,0,0,0,0,0,0
596,C17300 Beryllium copper,wire,1/4 Hard and Precipitation Heat Treated,TH01,190,62,97.3,0.4,0,0,0,0,0,0,0,0,0,0,0,0,0,0,0,0,0.2,0.2,1.9,0,0.2,0,0,0,0,0,0,0
597,C17300 Beryllium copper,wire,3/4 Hard and Precipitation Heat Treated,TH03,210,62,97.3,0.4,0,0,0,0,0,0,0,0,0,0,0,0,0,0,0,0,0.2,0.2,1.9,0,0.2,0,0,0,0,0,0,0
598,C17300 Beryllium copper,wire,Hard and Precipitation Heat Treated,TH04,212,62,97.3,0.4,0,0,0,0,0,0,0,0,0,0,0,0,0,0,0,0,0.2,0.2,1.9,0,0.2,0,0,0,0,0,0,0
599,C17300 Beryllium copper,wire,Precipitation Hardened,TF00,178,62,97.3,0.4,0,0,0,0,0,0,0,0,0,0,0,0,0,0,0,0,0.2,0.2,1.9,0,0.2,0,0,0,0,0,0,0
600,C17300 Beryllium copper,wire,Solution Heat Treated,TB00,68,62,97.3,0.4,0,0,0,0,0,0,0,0,0,0,0,0,0,0,0,0,0.2,0.2,1.9,0,0.2,0,0,0,0,0,0,0
601,C17300 Beryllium copper,wire,Solution Heat Treated and Cold Worked: 1/2 Hard,TD02,122,62,97.3,0.4,0,0,0,0,0,0,0,0,0,0,0,0,0,0,0,0,0.2,0.2,1.9,0,0.2,0,0,0,0,0,0,0
602,C17300 Beryllium copper,wire,Solution Heat Treated and Cold Worked: 1/4 Hard,TD01,102,62,97.3,0.4,0,0,0,0,0,0,0,0,0,0,0,0,0,0,0,0,0.2,0.2,1.9,0,0.2,0,0,0,0,0,0,0
603,C17300 Beryllium copper,wire,Solution Heat Treated and Cold Worked: 3/4 Hard,TD03,142,62,97.3,0.4,0,0,0,0,0,0,0,0,0,0,0,0,0,0,0,0,0.2,0.2,1.9,0,0.2,0,0,0,0,0,0,0
604,C17300 Beryllium copper,wire,Solution Heat Treated and Cold Worked: Hard,TD04,152,62,97.3,0.4,0,0,0,0,0,0,0,0,0,0,0,0,0,0,0,0,0.2,0.2,1.9,0,0.2,0,0,0,0,0,0,0
605,C17410 Beryllium copper,products,1/2 Hard and Precipitation Heat Treated,TH02,105,120,98.6,0,0,0.2,0,0,0,0,0,0,0,0,0,0,0,0,0,0,0.475,0.2,0.325,0,0.2,0,0,0,0,0,0,0
606,C17410 Beryllium copper,products,Hard and Precipitation Heat Treated,TH04,120,120,98.6,0,0,0.2,0,0,0,0,0,0,0,0,0,0,0,0,0,0,0.475,0.2,0.325,0,0.2,0,0,0,0,0,0,0
607,C17450 Beryllium copper,rod,1/2 Hard and Precipitation Heat Treated,TH02,100,128,97.475,0,0,0.2,0,0,0,0,0,0,0.75,0,0,0.25,0,0,0.5,0,0,0.2,0.325,0,0.2,0,0,0,0,0,0,0
608,C17455 Beryllium copper,rod,1/2 Hard and Precipitation Heat Treated,TH02,100,128,97.175,0.4,0,0.2,0,0,0,0,0,0,0.75,0,0,0.25,0,0,0.5,0,0,0.2,0.325,0,0.2,0,0,0,0,0,0,0
609,C17455 Beryllium copper,wire,1/2 Hard and Precipitation Heat Treated,TH02,100,128,97.175,0.4,0,0.2,0,0,0,0,0,0,0.75,0,0,0.25,0,0,0.5,0,0,0.2,0.325,0,0,0,0,0,0,0,0,0
610,C17460 Beryllium copper,products,Hard and Precipitation Heat Treated,TH04,130,128,97.625,0,0,0.2,0,0,0,0,0,0,0.7,0,0,0.25,0,0,0.5,0,0,0.2,0.325,0,0.2,0,0,0,0,0,0,0
611,C17460 Beryllium copper,rod,1/2 Hard and Precipitation Heat Treated,TH02,130,128,97.625,0,0,0.2,0,0,0,0,0,0,0.7,0,0,0.25,0,0,0.5,0,0,0.2,0.325,0,0.2,0,0,0,0,0,0,0
612,C17465 Beryllium copper,rod,1/2 Hard and Precipitation Heat Treated,TH02,130,128,97.225,0.4,0,0.2,0,0,0,0,0,0,0.7,0,0,0.25,0,0,0.5,0,0,0.2,0.325,0,0.2,0,0,0,0,0,0,0
613,C17465 Beryllium copper,wire,1/2 Hard and Precipitation Heat Treated,TH02,130,128,97.225,0.4,0,0.2,0,0,0,0,0,0,0.7,0,0,0.25,0,0,0.5,0,0,0.2,0.325,0,0.2,0,0,0,0,0,0,0
614,C17500 beryllium copper,products,Hard and Precipitation Heat Treated,TH04,110,120,96.4,0,0,0.1,0,0,0,0,0,0,0,0,0,0,0,0,0,0,2.55,0.2,0.55,0,0.2,0,0,0,0,0,0,0
615,C17500 beryllium copper,products,Precipitation Hardened,TF00,100,120,96.4,0,0,0.1,0,0,0,0,0,0,0,0,0,0,0,0,0,0,2.55,0.2,0.55,0,0.2,0,0,0,0,0,0,0
616,C17500 beryllium copper,products,Solution Heat Treated,TB00,35,120,96.4,0,0,0.1,0,0,0,0,0,0,0,0,0,0,0,0,0,0,2.55,0.2,0.55,0,0.2,0,0,0,0,0,0,0
617,C17500 beryllium copper,products,Solution Heat Treated and Cold Worked: 1/2 Hard,TD02,68,120,96.4,0,0,0.1,0,0,0,0,0,0,0,0,0,0,0,0,0,0,2.55,0.2,0.55,0,0.2,0,0,0,0,0,0,0
618,C17500 beryllium copper,products,Solution Heat Treated and Cold Worked: Hard,TD04,70,120,96.4,0,0,0.1,0,0,0,0,0,0,0,0,0,0,0,0,0,0,2.55,0.2,0.55,0,0.2,0,0,0,0,0,0,0
619,C17500 beryllium copper,forgings,Precipitation Hardened,TF00,115,120,96.4,0,0,0.1,0,0,0,0,0,0,0,0,0,0,0,0,0,0,2.55,0.2,0.55,0,0.2,0,0,0,0,0,0,0
620,C17500 beryllium copper,forgings,Solution Heat Treated,TB00,42,120,96.4,0,0,0.1,0,0,0,0,0,0,0,0,0,0,0,0,0,0,2.55,0.2,0.55,0,0.2,0,0,0,0,0,0,0
621,C17500 beryllium copper,rod,Hard and Precipitation Heat Treated,TH04,115,120,96.4,0,0,0.1,0,0,0,0,0,0,0,0,0,0,0,0,0,0,2.55,0.2,0.55,0,0.2,0,0,0,0,0,0,0
622,C17500 beryllium copper,rod,Precipitation Hardened,TF00,110,120,96.4,0,0,0.1,0,0,0,0,0,0,0,0,0,0,0,0,0,0,2.55,0.2,0.55,0,0.2,0,0,0,0,0,0,0
623,C17500 beryllium copper,rod,Solution Heat Treated,TB00,45,120,96.4,0,0,0.1,0,0,0,0,0,0,0,0,0,0,0,0,0,0,2.55,0.2,0.55,0,0.2,0,0,0,0,0,0,0
624,C17500 beryllium copper,rod,Solution Heat Treated and Cold Worked: Hard,TD04,72,120,96.4,0,0,0.1,0,0,0,0,0,0,0,0,0,0,0,0,0,0,2.55,0.2,0.55,0,0.2,0,0,0,0,0,0,0
625,C17500 beryllium copper,tube,Hard and Precipitation Heat Treated,TH04,110,120,96.4,0,0,0.1,0,0,0,0,0,0,0,0,0,0,0,0,0,0,2.55,0.2,0.55,0,0.2,0,0,0,0,0,0,0
626,C17500 beryllium copper,tube,Precipitation Hardened,TF00,100,120,96.4,0,0,0.1,0,0,0,0,0,0,0,0,0,0,0,0,0,0,2.55,0.2,0.55,0,0.2,0,0,0,0,0,0,0
627,C17500 beryllium copper,tube,Solution Heat Treated,TB00,35,120,96.4,0,0,0.1,0,0,0,0,0,0,0,0,0,0,0,0,0,0,2.55,0.2,0.55,0,0.2,0,0,0,0,0,0,0
628,C17500 beryllium copper,tube,Solution Heat Treated and Cold Worked: Hard,TD04,65,120,96.4,0,0,0.1,0,0,0,0,0,0,0,0,0,0,0,0,0,0,2.55,0.2,0.55,0,0.2,0,0,0,0,0,0,0
629,C17510 Beryllium copper,products,1/2 Hard and Precipitation Heat Treated,TH02,115,120,98.8,0,0,0.1,0,0,0,0,0,0,1.8,0,0,0,0,0,0,0,0.3,0.2,0.4,0,0.2,0,0,0,0,0,0,0
630,C17510 Beryllium copper,products,Hard and Precipitation Heat Treated,TH04,115,120,98.8,0,0,0.1,0,0,0,0,0,0,1.8,0,0,0,0,0,0,0,0.3,0.2,0.4,0,0.2,0,0,0,0,0,0,0
631,C17510 Beryllium copper,products,Precipitation Hardened,TF00,110,120,98.8,0,0,0.1,0,0,0,0,0,0,1.8,0,0,0,0,0,0,0,0.3,0.2,0.4,0,0.2,0,0,0,0,0,0,0
632,C17510 Beryllium copper,products,Solution Heat Treated,TB00,45,120,98.8,0,0,0.1,0,0,0,0,0,0,1.8,0,0,0,0,0,0,0,0.3,0.2,0.4,0,0.2,0,0,0,0,0,0,0
633,C17510 Beryllium copper,products,Solution Heat Treated and Cold Worked: 1/2 Hard,TD02,68,120,98.8,0,0,0.1,0,0,0,0,0,0,1.8,0,0,0,0,0,0,0,0.3,0.2,0.4,0,0.2,0,0,0,0,0,0,0
634,C17510 Beryllium copper,products,Solution Heat Treated and Cold Worked: Hard,TD04,78,120,98.8,0,0,0.1,0,0,0,0,0,0,1.8,0,0,0,0,0,0,0,0.3,0.2,0.4,0,0.2,0,0,0,0,0,0,0
635,C17510 Beryllium copper,forgings,Precipitation Hardened,TF00,115,120,98.8,0,0,0.1,0,0,0,0,0,0,1.8,0,0,0,0,0,0,0,0.3,0.2,0.4,0,0.2,0,0,0,0,0,0,0
636,C17510 Beryllium copper,forgings,Solution Heat Treated,TB00,42,120,98.8,0,0,0.1,0,0,0,0,0,0,1.8,0,0,0,0,0,0,0,0.3,0.2,0.4,0,0.2,0,0,0,0,0,0,0
637,C17510 Beryllium copper,rod,Hard and Precipitation Heat Treated,TH04,115,120,98.8,0,0,0.1,0,0,0,0,0,0,1.8,0,0,0,0,0,0,0,0.3,0.2,0.4,0,0.2,0,0,0,0,0,0,0
638,C17510 Beryllium copper,rod,Precipitation Hardened,TF00,110,120,98.8,0,0,0.1,0,0,0,0,0,0,1.8,0,0,0,0,0,0,0,0.3,0.2,0.4,0,0.2,0,0,0,0,0,0,0
639,C17510 Beryllium copper,rod,Solution Heat Treated,TB00,45,120,98.8,0,0,0.1,0,0,0,0,0,0,1.8,0,0,0,0,0,0,0,0.3,0.2,0.4,0,0.2,0,0,0,0,0,0,0
640,C17510 Beryllium copper,rod,Solution Heat Treated and Cold Worked: Hard,TD04,72,120,98.8,0,0,0.1,0,0,0,0,0,0,1.8,0,0,0,0,0,0,0,0.3,0.2,0.4,0,0.2,0,0,0,0,0,0,0
641,C17530 Beryllium copper,products,Hard and Precipitation Heat Treated,TH04,115,90,96.45,0,0,0.2,0,0,0,0,0,0,2.25,0,0,0,0,0,0,0,0,0.6,0.3,0,0.2,0,0,0,0,0,0,0
642,C17540*,forgings,Hard and Precipitation Heat Treated,TH04,120,135,95.95,0,0,0.2,0,0,0,0,0,0,1.55,0,0,0,0,0,0,0,1.55,0,0.55,0,0.2,0,0,0,0,0,0,0
643,C17540*,forgings,Hard and Precipitation Heat Treated,TH05,120,135,95.95,0,0,0.2,0,0,0,0,0,0,1.55,0,0,0,0,0,0,0,1.55,0,0.55,0,0.2,0,0,0,0,0,0,0
644,C17540*,forgings,Precipitation Hardened,TF00,120,135,95.95,0,0,0.2,0,0,0,0,0,0,1.55,0,0,0,0,0,0,0,1.55,0,0.55,0,0.2,0,0,0,0,0,0,0
645,C17540*,forgings,Precipitation Hardened,TF01,120,135,95.95,0,0,0.2,0,0,0,0,0,0,1.55,0,0,0,0,0,0,0,1.55,0,0.55,0,0.2,0,0,0,0,0,0,0
646,C17540*,forgings,Solution Heat Treated,TB00,120,135,95.95,0,0,0.2,0,0,0,0,0,0,1.55,0,0,0,0,0,0,0,1.55,0,0.55,0,0.2,0,0,0,0,0,0,0
647,C17540*,forgings,Solution Heat Treated,TB01,120,135,95.95,0,0,0.2,0,0,0,0,0,0,1.55,0,0,0,0,0,0,0,1.55,0,0.55,0,0.2,0,0,0,0,0,0,0
648,C17540*,forgings,Solution Heat Treated,TB02,120,135,95.95,0,0,0.2,0,0,0,0,0,0,1.55,0,0,0,0,0,0,0,1.55,0,0.55,0,0.2,0,0,0,0,0,0,0
649,C17540*,"sheet, strip, roller bar & plate",Hard and Precipitation Heat Treated,TH04,120,135,95.95,0,0,0.2,0,0,0,0,0,0,1.55,0,0,0,0,0,0,0,1.55,0,0.55,0,0.2,0,0,0,0,0,0,0
650,C17540*,"sheet, strip, roller bar & plate",Hard and Precipitation Heat Treated,TH05,120,135,95.95,0,0,0.2,0,0,0,0,0,0,1.55,0,0,0,0,0,0,0,1.55,0,0.55,0,0.2,0,0,0,0,0,0,0
651,C17540*,"sheet, strip, roller bar & plate",Hard and Precipitation Heat Treated,TH06,120,135,95.95,0,0,0.2,0,0,0,0,0,0,1.55,0,0,0,0,0,0,0,1.55,0,0.55,0,0.2,0,0,0,0,0,0,0
652,C17540*,"sheet, strip, roller bar & plate",Precipitation Hardened,TF00,120,135,95.95,0,0,0.2,0,0,0,0,0,0,1.55,0,0,0,0,0,0,0,1.55,0,0.55,0,0.2,0,0,0,0,0,0,0
653,C17540*,"sheet, strip, roller bar & plate",Precipitation Hardened,TF02,120,135,95.95,0,0,0.2,0,0,0,0,0,0,1.55,0,0,0,0,0,0,0,1.55,0,0.55,0,0.2,0,0,0,0,0,0,0
654,C17540*,"sheet, strip, roller bar & plate",Solution Heat Treated,TB00,120,135,95.95,0,0,0.2,0,0,0,0,0,0,1.55,0,0,0,0,0,0,0,1.55,0,0.55,0,0.2,0,0,0,0,0,0,0
655,C17540*,"sheet, strip, roller bar & plate",Solution Heat Treated,TB01,120,135,95.95,0,0,0.2,0,0,0,0,0,0,1.55,0,0,0,0,0,0,0,1.55,0,0.55,0,0.2,0,0,0,0,0,0,0
656,C17540*,"sheet, strip, roller bar & plate",Solution Heat Treated,TB02,120,135,95.95,0,0,0.2,0,0,0,0,0,0,1.55,0,0,0,0,0,0,0,1.55,0,0.55,0,0.2,0,0,0,0,0,0,0
657,C18020*,products,1/2 Hard,H02,58,191,99.4,0,0.2,0,0,0,0,0,0,0,0,0,0,0.15,0,0,0,0,0,0,0,0.2,0.05,0,0,0,0,0,0,0
658,C18020*,products,Hard,H04,64,191,99.4,0,0.2,0,0,0,0,0,0,0,0,0,0,0.15,0,0,0,0,0,0,0,0,0,0,0,0,0,0,0,0
659,C18025 High Copper Alloy,products,Hard,H04,79,180,99.425,0,0.1,0,0,0,0,0,0,0,0,0,0,0.2,0,0,0,0.02,0,0,0,0.25,0.005,0,0,0,0,0,0,0
660,C18045*,products,1/2 Hard,H02,78,174,99.1,0,0.275,0,0,0,0,0,0,0,0,0,0,0.25,0,0,0,0,0,0,0,0.275,0.05,0,0,0,0,0,0,0
661,C18060,strip,1/2 Hard,H02,64,179,99.36,0,0,0,0,0,0,0,0,0,0,0,0,0.1,0,0,0,0.08,0.08,0,0,0.3,0.08,0,0,0,0,0,0,0
662,C18080,products,"Mill-hardened Temper, TM - Hard",TM04,76,185,98.65,0,0,0.11,0,0.155,0,0,0,0,0,0,0,0,0,0,0,0,0,0,0,0,0.555,0.08,0,0,0,0,0,0
663,C18080,products,"Mill-hardened Temper, TM - XHMS Spring",TM08,83,185,98.65,0,0,0.11,0,0.155,0,0,0,0,0,0,0,0,0,0,0,0,0,0,0,0,0.555,0.08,0,0,0,0,0,0
664,C18090*,products,1/2 Hard,H02,80,133,96,0,0,0,0,0,0,0,0,0,0.75,0,0,0.85,0,0,0,0,0,0,0,0.6,0,0.475,0,0,0,0,0,0
665,C18090*,products,Hard,H04,90,133,96,0,0,0,0,0,0,0,0,0,0.75,0,0,0.85,0,0,0,0,0,0,0,0.6,0,0.475,0,0,0,0,0,0
666,C18090*,products,Rod & Bar,O60,60,133,96,0,0,0,0,0,0,0,0,0,0.75,0,0,0.85,0,0,0,0,0,0,0,0.6,0,0.475,0,0,0,0,0,0
667,C18090*,products,Spring,H08,100,133,96,0,0,0,0,0,0,0,0,0,0.75,0,0,0.85,0,0,0,0,0,0,0,0.6,0,0.475,0,0,0,0,0,0
668,C18100*,products,Hard,H04,67,187,98.7,0,0,0,0,0,0,0,0,0,0,0,0,0,0,0,0.14,0.045,0,0,0,0.8,0,0,0,0,0,0,0,0
669,C18100*,products,Hard,H04,72,187,98.7,0,0,0,0,0,0,0,0,0,0,0,0,0,0,0,0.14,0.045,0,0,0,0.8,0,0,0,0,0,0,0,0
670,C18100*,wire,Hard,H04,72,187,98.7,0,0,0,0,0,0,0,0,0,0,0,0,0,0,0,0.14,0.045,0,0,0,0.8,0,0,0,0,0,0,0,0
671,C18100*,wire,Hard,H04,85,187,98.7,0,0,0,0,0,0,0,0,0,0,0,0,0,0,0,0.14,0.045,0,0,0,0.8,0,0,0,0,0,0,0,0
672,C18100*,wire,Hard,H04,70,187,98.7,0,0,0,0,0,0,0,0,0,0,0,0,0,0,0,0.14,0.045,0,0,0,0.8,0,0,0,0,0,0,0,0
673,C18100*,wire,Hard,H04,73,187,98.7,0,0,0,0,0,0,0,0,0,0,0,0,0,0,0,0.14,0.045,0,0,0,0.8,0,0,0,0,0,0,0,0
674,C18100*,wire,Hard,H04,80,187,98.7,0,0,0,0,0,0,0,0,0,0,0,0,0,0,0,0.14,0.045,0,0,0,0.8,0,0,0,0,0,0,0,0
675,C18100*,wire,Hard,H04,75,187,98.7,0,0,0,0,0,0,0,0,0,0,0,0,0,0,0,0.14,0.045,0,0,0,0.8,0,0,0,0,0,0,0,0
676,C18135*,products,1/2 Hard and Spinodal Hardened (1/2 TS),TS02,62,210,99.2,0,0,0,0,0,0,0,0,0,0,0,0.4,0,0,0,0,0,0,0,0,0.4,0,0,0,0,0,0,0,0
677,C18135*,products,Precipitation Heat Treated or Spinodal Heat Treated and 1/2 Hard,TL02,68,210,99.2,0,0,0,0,0,0,0,0,0,0,0,0.4,0,0,0,0,0,0,0,0,0.4,0,0,0,0,0,0,0,0
678,C18135*,products,Solution Heat Treated,TB00,32,210,99.2,0,0,0,0,0,0,0,0,0,0,0,0.4,0,0,0,0,0,0,0,0,0.4,0,0,0,0,0,0,0,0
679,C18135*,products,Spinodal Hardened-Low Strength (ATLS),TX00,54,210,99.2,0,0,0,0,0,0,0,0,0,0,0,0.4,0,0,0,0,0,0,0,0,0.4,0,0,0,0,0,0,0,0
680,C18135*,rod,3/4 Hard and Spinodal Hardened (3/4 TS),TS03,61,210,99.2,0,0,0,0,0,0,0,0,0,0,0,0.4,0,0,0,0,0,0,0,0,0.4,0,0,0,0,0,0,0,0
681,C18135*,rod,Hard and Spinodal Hardened,TS04,62,210,99.2,0,0,0,0,0,0,0,0,0,0,0,0.4,0,0,0,0,0,0,0,0,0.4,0,0,0,0,0,0,0,0
682,C18135*,rod,Precipitation Heat Treated or Spinodal Heat Treated and Hard,TL04,69,210,99.2,0,0,0,0,0,0,0,0,0,0,0,0.4,0,0,0,0,0,0,0,0,0.4,0,0,0,0,0,0,0,0
683,C18135*,rod,Precipitation Heat Treated or Spinodal Heat Treated and Spring,TL08,71,210,99.2,0,0,0,0,0,0,0,0,0,0,0,0.4,0,0,0,0,0,0,0,0,0.4,0,0,0,0,0,0,0,0
684,C18135*,wire,Extra Spring and Spinodal Hardened,TS10,70,210,99.2,0,0,0,0,0,0,0,0,0,0,0,0.4,0,0,0,0,0,0,0,0,0.4,0,0,0,0,0,0,0,0
685,C18140*,products,Hard,H04,57,210,99.325,0,0,0,0,0,0,0,0,0,0,0,0,0,0,0,0.15,0,0,0,0,0.3,0.225,0,0,0,0,0,0,0
686,C18140*,products,Spring,H08,71,210,99.325,0,0,0,0,0,0,0,0,0,0,0,0,0,0,0,0.15,0,0,0,0,0.3,0.225,0,0,0,0,0,0,0
687,C18141,products,"Precipitation or Spinodal Heat-treated, 1/4 Hard and Thermal Stress Relieved",TR01,90,192,99.254,0,0,0,0,0,0,0,0,0,0,0,0,0.2,0,0,0.1,0.026,0,0.1,0,0.3,0.02,0,0,0,0,0,0,0
688,C18142,sheet & strip,Hard,H04,80,191,99.575,0,0,0,0,0,0,0,0,0,0,0,0,0,0,0,0,0.175,0,0,0,0.25,0,0,0,0,0,0,0,0
689,C18143 hIgh copper,products,Spring,H08,94.3,201,99.23,0,0,0,0,0,0,0,0,0,0,0,0,0.2,0,0.05,0.1,0,0,0.1,0,0.3,0.02,0,0,0,0,0,0,0
690,C18145,products,1/2 Hard and Precipitation Heat Treated,TH02,83,179,99.5,0,0.2,0,0,0,0,0,0,0,0,0,0,0,0,0,0.1,0,0,0,0,0.2,0,0,0,0,0,0,0,0
691,C18147,wire,Hard and Precipitation Heat Treated,TH04,65.3,185,99.715,0,0,0,0,0,0,0,0,0,0,0,0,0,0,0,0.035,0,0,0,0,0.25,0,0,0,0,0,0,0,0
692,C18148,rod,Hard and Precipitation Heat Treated,TH04,74,85,99.3315,0,0,0,0.012,0,0,0,0,0,0,0,0,0,0,0,0.0065,0,0,0,0,0.65,0,0,0,0,0,0,0,0
693,C18148,rod,Precipitation Heat Treated or Spinodal Heat Treated and Hard,TL04,83,85,99.3315,0,0,0,0.012,0,0,0,0,0,0,0,0,0,0,0,0.0065,0,0,0,0,0.65,0,0,0,0,0,0,0,0
694,C18150*,rod,Precipitation Heat Treated or Spinodal Heat Treated and Hard,TL04,81,187,98.89,0,0,0,0,0,0,0,0,0,0,0,0,0,0,0,0.11,0,0,0,0,1,0,0,0,0,0,0,0,0
695,C18150*,rod,Precipitation Heat Treated or Spinodal Heat Treated and Hard,TL04,79,187,98.89,0,0,0,0,0,0,0,0,0,0,0,0,0,0,0,0.11,0,0,0,0,1,0,0,0,0,0,0,0,0
696,C18150*,rod,Spinodal Hardened-Low Strength (ATLS),TX00,65,187,98.89,0,0,0,0,0,0,0,0,0,0,0,0,0,0,0,0.11,0,0,0,0,1,0,0,0,0,0,0,0,0
697,C18150*,wire,Precipitation Heat Treated or Spinodal Heat Treated and 1/2 Hard,TL02,68,187,98.89,0,0,0,0,0,0,0,0,0,0,0,0,0,0,0,0.11,0,0,0,0,1,0,0,0,0,0,0,0,0
698,C18150*,wire,Precipitation Heat Treated or Spinodal Heat Treated and 1/2 Hard,TL02,69,187,98.89,0,0,0,0,0,0,0,0,0,0,0,0,0,0,0,0.11,0,0,0,0,1,0,0,0,0,0,0,0,0
699,C18150*,wire,Precipitation Heat Treated or Spinodal Heat Treated and Hard,TL04,68,187,98.89,0,0,0,0,0,0,0,0,0,0,0,0,0,0,0,0.11,0,0,0,0,1,0,0,0,0,0,0,0,0
700,C18160,"flat products, rod & bar","Mill-hardened Temper, TM - Hard",TM04,75,191,0.1,0,0,0,0,0,0,0,0,0,0,0,0,0,0,0,0.15,0,0,0,0,0.7,0.1,0,0,0,0,0,0,0
701,C18160,"flat products, rod & bar","Mill-hardened Temper, TM - XHMS Spring",TM08,82,191,0.1,0,0,0,0,0,0,0,0,0,0,0,0,0,0,0,0.15,0,0,0,0,0.7,0.1,0,0,0,0,0,0,0
702,C18160,"flat products, rod & bar","Precipitation or Spinodal Heat-treated, Spring and Thermal Stress Relieved",TR08,81,191,0.1,0,0,0,0,0,0,0,0,0,0,0,0,0,0,0,0.15,0,0,0,0,0.7,0.1,0,0,0,0,0,0,0
703,C18200 Chromium copper,products,Precipitation Hardened,TF00,51,80,98.85,0.05,0,0.1,0,0,0,0,0,0,0,0,0,0,0,0,0,0,0,0,0,0.9,0.1,0,0,0,0,0,0,0
704,C18200 Chromium copper,products,Solution Heat Treated,TB00,34,80,98.85,0.05,0,0.1,0,0,0,0,0,0,0,0,0,0,0,0,0,0,0,0,0,0.9,0.1,0,0,0,0,0,0,0
705,C18200 Chromium copper,products,Solution Heat Treated and Cold Worked: 1/8 Hard,TD00,53,80,98.85,0.05,0,0.1,0,0,0,0,0,0,0,0,0,0,0,0,0,0,0,0,0,0.9,0.1,0,0,0,0,0,0,0
706,C18200 Chromium copper,flat products & rod,Precipitation Hardened,TF00,72,80,98.85,0.05,0,0.1,0,0,0,0,0,0,0,0,0,0,0,0,0,0,0,0,0,0.9,0.1,0,0,0,0,0,0,0
707,C18200 Chromium copper,flat products & rod,Precipitation Hardened,TF00,55,80,98.85,0.05,0,0.1,0,0,0,0,0,0,0,0,0,0,0,0,0,0,0,0,0,0.9,0.1,0,0,0,0,0,0,0
708,C18200 Chromium copper,flat products & rod,Precipitation Hardened,TF00,56,80,98.85,0.05,0,0.1,0,0,0,0,0,0,0,0,0,0,0,0,0,0,0,0,0,0.9,0.1,0,0,0,0,0,0,0
709,C18200 Chromium copper,flat products & rod,Precipitation Hardened,TF00,65,80,98.85,0.05,0,0.1,0,0,0,0,0,0,0,0,0,0,0,0,0,0,0,0,0,0.9,0.1,0,0,0,0,0,0,0
710,C18200 Chromium copper,flat products & rod,Precipitation Hardened,TF00,58,80,98.85,0.05,0,0.1,0,0,0,0,0,0,0,0,0,0,0,0,0,0,0,0,0,0.9,0.1,0,0,0,0,0,0,0
711,C18200 Chromium copper,flat products & rod,Precipitation Hardened,TF00,70,80,98.85,0.05,0,0.1,0,0,0,0,0,0,0,0,0,0,0,0,0,0,0,0,0,0.9,0.1,0,0,0,0,0,0,0
712,C18200 Chromium copper,flat products & rod,Solution Heat Treated,TB00,45,80,98.85,0.05,0,0.1,0,0,0,0,0,0,0,0,0,0,0,0,0,0,0,0,0,0.9,0.1,0,0,0,0,0,0,0
713,C18200 Chromium copper,flat products & rod,Solution Heat Treated,TB00,34,80,98.85,0.05,0,0.1,0,0,0,0,0,0,0,0,0,0,0,0,0,0,0,0,0,0.9,0.1,0,0,0,0,0,0,0
714,C18200 Chromium copper,plate,Precipitation Hardened,TF00,56,80,98.85,0.05,0,0.1,0,0,0,0,0,0,0,0,0,0,0,0,0,0,0,0,0,0.9,0.1,0,0,0,0,0,0,0
715,C18200 Chromium copper,plate,Precipitation Hardened,TF00,58,80,98.85,0.05,0,0.1,0,0,0,0,0,0,0,0,0,0,0,0,0,0,0,0,0,0.9,0.1,0,0,0,0,0,0,0
716,C18200 Chromium copper,rod,1/4 Hard and Precipitation Heat Treated,TH01,77,80,98.85,0.05,0,0.1,0,0,0,0,0,0,0,0,0,0,0,0,0,0,0,0,0,0.9,0.1,0,0,0,0,0,0,0
717,C18200 Chromium copper,rod,Hard and Precipitation Heat Treated,TH04,77,80,98.85,0.05,0,0.1,0,0,0,0,0,0,0,0,0,0,0,0,0,0,0,0,0,0.9,0.1,0,0,0,0,0,0,0
718,C18200 Chromium copper,rod,Hard and Precipitation Heat Treated,TH04,86,80,98.85,0.05,0,0.1,0,0,0,0,0,0,0,0,0,0,0,0,0,0,0,0,0,0.9,0.1,0,0,0,0,0,0,0
719,C18200 Chromium copper,rod,Precipitation Hardened,TF00,65,80,98.85,0.05,0,0.1,0,0,0,0,0,0,0,0,0,0,0,0,0,0,0,0,0,0.9,0.1,0,0,0,0,0,0,0
720,C18200 Chromium copper,rod,Precipitation Hardened,TF00,72,80,98.85,0.05,0,0.1,0,0,0,0,0,0,0,0,0,0,0,0,0,0,0,0,0,0.9,0.1,0,0,0,0,0,0,0
721,C18200 Chromium copper,rod,Precipitation Hardened,TF00,70,80,98.85,0.05,0,0.1,0,0,0,0,0,0,0,0,0,0,0,0,0,0,0,0,0,0.9,0.1,0,0,0,0,0,0,0
722,C18200 Chromium copper,rod,Precipitation Hardened,TF00,55,80,98.85,0.05,0,0.1,0,0,0,0,0,0,0,0,0,0,0,0,0,0,0,0,0,0.9,0.1,0,0,0,0,0,0,0
723,C18200 Chromium copper,rod,Solution Heat Treated,TB00,45,80,98.85,0.05,0,0.1,0,0,0,0,0,0,0,0,0,0,0,0,0,0,0,0,0,0.9,0.1,0,0,0,0,0,0,0
724,C18200 Chromium copper,rod,Solution Heat Treated and Cold Worked: Hard,TD04,57,80,98.85,0.05,0,0.1,0,0,0,0,0,0,0,0,0,0,0,0,0,0,0,0,0,0.9,0.1,0,0,0,0,0,0,0
725,C18200 Chromium copper,rod,Solution Heat Treated and Cold Worked: Hard,TD04,74,80,98.85,0.05,0,0.1,0,0,0,0,0,0,0,0,0,0,0,0,0,0,0,0,0,0.9,0.1,0,0,0,0,0,0,0
726,C18200 Chromium copper,tube,Annealed,O61,40,80,98.85,0.05,0,0.1,0,0,0,0,0,0,0,0,0,0,0,0,0,0,0,0,0,0.9,0.1,0,0,0,0,0,0,0
727,C18200 Chromium copper,tube,Hard and Precipitation Heat Treated,TH04,69,80,98.85,0.05,0,0.1,0,0,0,0,0,0,0,0,0,0,0,0,0,0,0,0,0,0.9,0.1,0,0,0,0,0,0,0
728,C18200 Chromium copper,tube,Solution Heat Treated and Cold Worked: Hard,TD04,59,80,98.85,0.05,0,0.1,0,0,0,0,0,0,0,0,0,0,0,0,0,0,0,0,0,0.9,0.1,0,0,0,0,0,0,0
729,C18400 Chromium copper,products,1/4 Hard and Precipitation Heat Treated,TH01,67,187,98.215,0,0.7,0.15,0.05,0,0.005,0,0,0,0,0,0,0,0,0,0,0,0,0,0,0.8,0.05,0,0.005,0.025,0,0,0,0
730,C18400 Chromium copper,products,Precipitation Hardened,TF00,51,187,98.215,0,0.7,0.15,0.05,0,0.005,0,0,0,0,0,0,0,0,0,0,0,0,0,0,0.8,0.05,0,0.005,0.025,0,0,0,0
731,C18400 Chromium copper,products,Solution Heat Treated,TB00,34,187,98.215,0,0.7,0.15,0.05,0,0.005,0,0,0,0,0,0,0,0,0,0,0,0,0,0,0.8,0.05,0,0.005,0.025,0,0,0,0
732,C18400 Chromium copper,products,Solution Heat Treated and Cold Worked: 1/8 Hard,TD00,53,187,98.215,0,0.7,0.15,0.05,0,0.005,0,0,0,0,0,0,0,0,0,0,0,0,0,0,0.8,0.05,0,0.005,0.025,0,0,0,0
733,C18400 Chromium copper,plate,Precipitation Hardened,TF00,56,187,98.215,0,0.7,0.15,0.05,0,0.005,0,0,0,0,0,0,0,0,0,0,0,0,0,0,0.8,0.05,0,0.005,0.025,0,0,0,0
734,C18400 Chromium copper,plate,Precipitation Hardened,TF00,58,187,98.215,0,0.7,0.15,0.05,0,0.005,0,0,0,0,0,0,0,0,0,0,0,0,0,0,0.8,0.05,0,0.005,0.025,0,0,0,0
735,C18400 Chromium copper,rod,1/4 Hard and Precipitation Heat Treated,TH01,77,187,98.215,0,0.7,0.15,0.05,0,0.005,0,0,0,0,0,0,0,0,0,0,0,0,0,0,0.8,0.05,0,0.005,0.025,0,0,0,0
736,C18400 Chromium copper,rod,1/4 Hard and Precipitation Heat Treated,TH01,74,187,98.215,0,0.7,0.15,0.05,0,0.005,0,0,0,0,0,0,0,0,0,0,0,0,0,0,0.8,0.05,0,0.005,0.025,0,0,0,0
737,C18400 Chromium copper,rod,Precipitation Hardened,TF00,70,187,98.215,0,0.7,0.15,0.05,0,0.005,0,0,0,0,0,0,0,0,0,0,0,0,0,0,0.8,0.05,0,0.005,0.025,0,0,0,0
738,C18400 Chromium copper,rod,Precipitation Hardened,TF00,72,187,98.215,0,0.7,0.15,0.05,0,0.005,0,0,0,0,0,0,0,0,0,0,0,0,0,0,0.8,0.05,0,0.005,0.025,0,0,0,0
739,C18400 Chromium copper,rod,Precipitation Hardened,TF00,65,187,98.215,0,0.7,0.15,0.05,0,0.005,0,0,0,0,0,0,0,0,0,0,0,0,0,0,0.8,0.05,0,0.005,0.025,0,0,0,0
740,C18400 Chromium copper,rod,Precipitation Hardened,TF00,55,187,98.215,0,0.7,0.15,0.05,0,0.005,0,0,0,0,0,0,0,0,0,0,0,0,0,0,0.8,0.05,0,0.005,0.025,0,0,0,0
741,C18400 Chromium copper,rod,Solution Heat Treated,TB00,45,187,98.215,0,0.7,0.15,0.05,0,0.005,0,0,0,0,0,0,0,0,0,0,0,0,0,0,0.8,0.05,0,0.005,0.025,0,0,0,0
742,C18400 Chromium copper,rod,Solution Heat Treated and Cold Worked: 1/8 Hard,TD00,57,187,98.215,0,0.7,0.15,0.05,0,0.005,0,0,0,0,0,0,0,0,0,0,0,0,0,0,0.8,0.05,0,0.005,0.025,0,0,0,0
743,C18400 Chromium copper,rod,Solution Heat Treated and Cold Worked: 1/8 Hard,TD00,86,187,98.215,0,0.7,0.15,0.05,0,0.005,0,0,0,0,0,0,0,0,0,0,0,0,0,0,0.8,0.05,0,0.005,0.025,0,0,0,0
744,C18400 Chromium copper,tube,Annealed,O61,40,187,98.215,0,0.7,0.15,0.05,0,0.005,0,0,0,0,0,0,0,0,0,0,0,0,0,0,0.8,0.05,0,0.005,0.025,0,0,0,0
745,C18400 Chromium copper,tube,Solution Heat Treated and Cold Worked: 1/2 Hard,TD02,69,187,98.215,0,0.7,0.15,0.05,0,0.005,0,0,0,0,0,0,0,0,0,0,0,0,0,0,0.8,0.05,0,0.005,0.025,0,0,0,0
746,C18400 Chromium copper,tube,Solution Heat Treated and Cold Worked: 1/8 Hard,TD00,59,187,98.215,0,0.7,0.15,0.05,0,0.005,0,0,0,0,0,0,0,0,0,0,0,0,0,0,0.8,0.05,0,0.005,0.025,0,0,0,0
747,C18600,products,"Mill-hardened Temper, TM - 1/2 Hard",TM02,76,162,98.075,0,0,0.525,0,0,0,0,0,0,0.25,0,0,0,0,0,0.225,0,0.1,0,0,0.55,0,0.275,0,0,0,0,0,0
748,C18600,products,"Mill-hardened Temper, TM - Hard",TM04,84,162,98.075,0,0,0.525,0,0,0,0,0,0,0.25,0,0,0,0,0,0.225,0,0.1,0,0,0.55,0,0.275,0,0,0,0,0,0
749,C18610,products,"Mill-hardened Temper, TM - 1/2 Hard",TM02,76,162,98.075,0,0,0.1,0,0,0,0,0,0,0.25,0,0,0,0,0,0.225,0,0.525,0,0,0.55,0,0.275,0,0,0,0,0,0
750,C18610,products,"Mill-hardened Temper, TM - Hard",TM04,84,162,98.075,0,0,0.1,0,0,0,0,0,0,0.25,0,0,0,0,0,0.225,0,0.525,0,0,0.55,0,0.275,0,0,0,0,0,0
751,C18610,products,"Mill-hardened Temper, TM - XHMS Spring",TM08,94,162,98.075,0,0,0.1,0,0,0,0,0,0,0.25,0,0,0,0,0,0.225,0,0.525,0,0,0.55,0,0.275,0,0,0,0,0,0
752,C18620,pipe,Hard,H04,72,196,99.4,0,0.06,0,0.0575,0,0,0,0,0,0.04,0,0,0.09,0,0,0,0,0.175,0,0,0,0,0,0,0,0,0,0,0
753,C18620,tube,Anneal,ANNEAL,43,196,99.4,0,0.06,0,0.0575,0,0,0,0,0,0.04,0,0,0.09,0,0,0,0,0.175,0,0,0,0,0,0,0,0,0,0,0
754,C18620,tube,Hard,H04,72,196,99.4,0,0.06,0,0.0575,0,0,0,0,0,0.04,0,0,0.09,0,0,0,0,0.175,0,0,0,0,0,0,0,0,0,0,0
755,C18625,rod,Solution Heat Treated and Cold Worked: Hard,TD04,61,195,99.4,0,0.1,0,0.07,0,0,0,0,0,0.1,0,0,0,0,0,0,0,0.25,0,0,0,0,0,0,0,0,0,0,0
756,C18625,rod & bar,Solution Heat Treated and Cold Worked: 1/2 Hard,TD02,51,195,99.4,0,0.1,0,0.07,0,0,0,0,0,0.1,0,0,0,0,0,0,0,0.25,0,0,0,0,0,0,0,0,0,0,0
757,C18700 Free-Machining Cu,rod,1/2 Hard,H02,43,218,99.5,1.15,0,0,0,0,0,0,0,0,0,0,0,0,0,0,0,0,0,0,0,0,0,0,0,0,0,0,0,0
758,C18700 Free-Machining Cu,rod,1/2 Hard,H02,42,218,99.5,1.15,0,0,0,0,0,0,0,0,0,0,0,0,0,0,0,0,0,0,0,0,0,0,0,0,0,0,0,0
759,C18700 Free-Machining Cu,rod,Hard,H04,48,218,99.5,1.15,0,0,0,0,0,0,0,0,0,0,0,0,0,0,0,0,0,0,0,0,0,0,0,0,0,0,0,0
760,C18700 Free-Machining Cu,rod,Hard,H04,60,218,99.5,1.15,0,0,0,0,0,0,0,0,0,0,0,0,0,0,0,0,0,0,0,0,0,0,0,0,0,0,0,0
761,C18700 Free-Machining Cu,rod,Hard,H04,55,218,99.5,1.15,0,0,0,0,0,0,0,0,0,0,0,0,0,0,0,0,0,0,0,0,0,0,0,0,0,0,0,0
762,C18700 Free-Machining Cu,rod,Hard,H04,53,218,99.5,1.15,0,0,0,0,0,0,0,0,0,0,0,0,0,0,0,0,0,0,0,0,0,0,0,0,0,0,0,0
763,C18700 Free-Machining Cu,rod,Hard,H04,51,218,99.5,1.15,0,0,0,0,0,0,0,0,0,0,0,0,0,0,0,0,0,0,0,0,0,0,0,0,0,0,0,0
764,C18700 Free-Machining Cu,rod,Nominal Grain Size 0.050 mm,OS050,32,218,99.5,1.15,0,0,0,0,0,0,0,0,0,0,0,0,0,0,0,0,0,0,0,0,0,0,0,0,0,0,0,0
765,C18661*,rod,Hard,H04,73,167,99.29,0,0,0.1,0.01,0,0,0,0,0,0,0,0,0.2,0,0,0,0.4,0,0,0,0,0,0,0,0,0,0,0,0
766,C18661*,rod,Rod & Bar,O60,20,167,99.29,0,0,0.1,0.01,0,0,0,0,0,0,0,0,0.2,0,0,0,0.4,0,0,0,0,0,0,0,0,0,0,0,0
767,C18661*,rod,Spring,H08,87,167,99.29,0,0,0.1,0.01,0,0,0,0,0,0,0,0,0.2,0,0,0,0.4,0,0,0,0,0,0,0,0,0,0,0,0
768,C18661*,rod,Super Spring,H14,94,167,99.29,0,0,0.1,0.01,0,0,0,0,0,0,0,0,0.2,0,0,0,0.4,0,0,0,0,0,0,0,0,0,0,0,0
769,C18661*,wire,Hard,H04,73,167,99.29,0,0,0.1,0.01,0,0,0,0,0,0,0,0,0.2,0,0,0,0.4,0,0,0,0,0,0,0,0,0,0,0,0
770,C18661*,wire,Rod & Bar,O60,46,167,99.29,0,0,0.1,0.01,0,0,0,0,0,0,0,0,0.2,0,0,0,0.4,0,0,0,0,0,0,0,0,0,0,0,0
771,C18661*,wire,Spring,H08,87,167,99.29,0,0,0.1,0.01,0,0,0,0,0,0,0,0,0.2,0,0,0,0.4,0,0,0,0,0,0,0,0,0,0,0,0
772,C18661*,wire,Super Spring,H14,94,167,99.29,0,0,0.1,0.01,0,0,0,0,0,0,0,0,0.2,0,0,0,0.4,0,0,0,0,0,0,0,0,0,0,0,0
773,C18835*,wire,1/2 Hard,H02,52,160,99,0.05,0.3,0.1,0.01,0,0,0,0,0,0,0,0,0.35,0,0,0,0,0,0,0,0,0,0,0,0,0,0,0,0
774,C18835*,wire,Cast and Annealed (homogenized),O10,44,160,99,0.05,0.3,0.1,0.01,0,0,0,0,0,0,0,0,0.35,0,0,0,0,0,0,0,0,0,0,0,0,0,0,0,0
775,C18835*,wire,Hard,H04,63,160,99,0.05,0.3,0.1,0.01,0,0,0,0,0,0,0,0,0.35,0,0,0,0,0,0,0,0,0,0,0,0,0,0,0,0
776,C18835*,wire,Spring,H08,72,160,99,0.05,0.3,0.1,0.01,0,0,0,0,0,0,0,0,0.35,0,0,0,0,0,0,0,0,0,0,0,0,0,0,0,0
777,C18900*,rod,Hard,H04,56,75,98.645,0.02,0.1,0,0.05,0,0,0,0,0,0,0,0,0.75,0,0.2,0,0,0,0.01,0,0,0.275,0,0,0,0,0,0,0
778,C18900*,rod,Rod & Bar,O60,38,75,98.645,0.02,0.1,0,0.05,0,0,0,0,0,0,0,0,0.75,0,0.2,0,0,0,0.01,0,0,0.275,0,0,0,0,0,0,0
779,C18900*,wire,Hard,H04,75,75,98.645,0.02,0.1,0,0.05,0,0,0,0,0,0,0,0,0.75,0,0.2,0,0,0,0.01,0,0,0.275,0,0,0,0,0,0,0
780,C19000*,products,1/2 Hard and Stress Relieved,HR02,76,145,97.75,0.05,0.8,0.1,0.2,0,0,0,0,0,1.1,0,0,0,0,0,0,0,0,0,0,0,0,0,0,0,0,0,0,0
781,C19000*,products,Extra Spring and Stress Relieved,HR10,100,145,97.75,0.05,0.8,0.1,0.2,0,0,0,0,0,1.1,0,0,0,0,0,0,0,0,0,0,0,0,0,0,0,0,0,0,0
782,C19000*,products,Hard and Stress Relieved,HR04,84,145,97.75,0.05,0.8,0.1,0.2,0,0,0,0,0,1.1,0,0,0,0,0,0,0,0,0,0,0,0,0,0,0,0,0,0,0
783,C19000*,products,Precipitation Hardened,TF00,65,145,97.75,0.05,0.8,0.1,0.2,0,0,0,0,0,1.1,0,0,0,0,0,0,0,0,0,0,0,0,0,0,0,0,0,0,0
784,C19000*,rod,Hard and Stress Relieved,HR04,85,145,97.75,0.05,0.8,0.1,0.2,0,0,0,0,0,1.1,0,0,0,0,0,0,0,0,0,0,0,0,0,0,0,0,0,0,0
785,C19000*,rod,Precipitation Hardened,TF00,65,145,97.75,0.05,0.8,0.1,0.2,0,0,0,0,0,1.1,0,0,0,0,0,0,0,0,0,0,0,0,0,0,0,0,0,0,0
786,C19000*,rod,Solution Heat Treated,TB00,38,145,97.75,0.05,0.8,0.1,0.2,0,0,0,0,0,1.1,0,0,0,0,0,0,0,0,0,0,0,0,0,0,0,0,0,0,0
787,C19000*,wire,1/2 Hard and Stress Relieved,HR02,88,145,97.75,0.05,0.8,0.1,0.2,0,0,0,0,0,1.1,0,0,0,0,0,0,0,0,0,0,0,0,0,0,0,0,0,0,0
788,C19000*,wire,1/4 Hard and Stress Relieved,HR01,80,145,97.75,0.05,0.8,0.1,0.2,0,0,0,0,0,1.1,0,0,0,0,0,0,0,0,0,0,0,0,0,0,0,0,0,0,0
789,C19000*,wire,Extra Spring and Stress Relieved,HR10,115,145,97.75,0.05,0.8,0.1,0.2,0,0,0,0,0,1.1,0,0,0,0,0,0,0,0,0,0,0,0,0,0,0,0,0,0,0
790,C19000*,wire,Hard and Stress Relieved,HR04,97,145,97.75,0.05,0.8,0.1,0.2,0,0,0,0,0,1.1,0,0,0,0,0,0,0,0,0,0,0,0,0,0,0,0,0,0,0
791,C19000*,wire,Precipitation Hardened,TF00,65,145,97.75,0.05,0.8,0.1,0.2,0,0,0,0,0,1.1,0,0,0,0,0,0,0,0,0,0,0,0,0,0,0,0,0,0,0
792,C19000*,wire,Spring and Stress Relieved,HR08,110,145,97.75,0.05,0.8,0.1,0.2,0,0,0,0,0,1.1,0,0,0,0,0,0,0,0,0,0,0,0,0,0,0,0,0,0,0
793,C19010*,products,1/2 Hard,H02,60,149,98.47,0.03,0,0,0,0,0,0,0,0,1.3,0,0,0,0,0,0,0,0,0,0,0,0.2,0,0,0,0,0,0,0
794,C19010*,products,1/4 Hard,H01,52,149,98.47,0.03,0,0,0,0,0,0,0,0,1.3,0,0,0,0,0,0,0,0,0,0,0,0.2,0,0,0,0,0,0,0
795,C19010*,products,3/4 Hard,H03,67,149,98.47,0.03,0,0,0,0,0,0,0,0,1.3,0,0,0,0,0,0,0,0,0,0,0,0.2,0,0,0,0,0,0,0
796,C19010*,products,Extra Hard,H06,75,149,98.47,0.03,0,0,0,0,0,0,0,0,1.3,0,0,0,0,0,0,0,0,0,0,0,0.2,0,0,0,0,0,0,0
797,C19010*,products,Extra Spring,H10,95,149,98.47,0.03,0,0,0,0,0,0,0,0,1.3,0,0,0,0,0,0,0,0,0,0,0,0.2,0,0,0,0,0,0,0
798,C19010*,products,Hard,H04,71,149,98.47,0.03,0,0,0,0,0,0,0,0,1.3,0,0,0,0,0,0,0,0,0,0,0,0.2,0,0,0,0,0,0,0
799,C19010*,products,"Mill-hardened Temper, TM - 3/4 HM",TM03,67,149,98.47,0.03,0,0,0,0,0,0,0,0,1.3,0,0,0,0,0,0,0,0,0,0,0,0.2,0,0,0,0,0,0,0
800,C19010*,products,"Mill-hardened Temper, TM - Hard",TM04,71,149,98.47,0.03,0,0,0,0,0,0,0,0,1.3,0,0,0,0,0,0,0,0,0,0,0,0.2,0,0,0,0,0,0,0
801,C19010*,products,"Mill-hardened Temper, TM - XHMS Spring",TM08,84,149,98.47,0.03,0,0,0,0,0,0,0,0,1.3,0,0,0,0,0,0,0,0,0,0,0,0.2,0,0,0,0,0,0,0
802,C19010*,products,"Mill-hardened Temper, TM -XHM - Extra Hard",TM06,75,149,98.47,0.03,0,0,0,0,0,0,0,0,1.3,0,0,0,0,0,0,0,0,0,0,0,0.2,0,0,0,0,0,0,0
803,C19010*,products,Spring,H08,84,149,98.47,0.03,0,0,0,0,0,0,0,0,1.3,0,0,0,0,0,0,0,0,0,0,0,0.2,0,0,0,0,0,0,0
804,C19025*,products,1/2 Hard,H02,71,93,97.75,0,0.2,0.1,0.05,0,0,0,0,0,1,0,0,0.9,0,0,0,0,0,0,0,0,0,0,0,0,0,0,0,0
805,C19025*,products,1/4 Hard,H01,58,93,97.75,0,0.2,0.1,0.05,0,0,0,0,0,1,0,0,0.9,0,0,0,0,0,0,0,0,0,0,0,0,0,0,0,0
806,C19025*,products,Extra Hard,H06,83,93,97.75,0,0.2,0.1,0.05,0,0,0,0,0,1,0,0,0.9,0,0,0,0,0,0,0,0,0,0,0,0,0,0,0,0
807,C19025*,products,Extra Spring,H10,98,93,97.75,0,0.2,0.1,0.05,0,0,0,0,0,1,0,0,0.9,0,0,0,0,0,0,0,0,0,0,0,0,0,0,0,0
808,C19025*,products,Hard,H04,77,93,97.75,0,0.2,0.1,0.05,0,0,0,0,0,1,0,0,0.9,0,0,0,0,0,0,0,0,0,0,0,0,0,0,0,0
809,C19025*,products,Spring,H08,89,93,97.75,0,0.2,0.1,0.05,0,0,0,0,0,1,0,0,0.9,0,0,0,0,0,0,0,0,0,0,0,0,0,0,0,0
810,C19027*,products,1/2 Hard,H02,77,80,96.75,0,0.2,0.1,0.9,0,0,0,0,0,0.85,0,0,1,0,0,0,0.2,0,0,0,0,0,0,0,0,0,0,0,0
811,C19027*,products,Extra Hard,H06,90,80,96.75,0,0.2,0.1,0.9,0,0,0,0,0,0.85,0,0,1,0,0,0,0.2,0,0,0,0,0,0,0,0,0,0,0,0
812,C19027*,products,Hard,H04,83,80,96.75,0,0.2,0.1,0.9,0,0,0,0,0,0.85,0,0,1,0,0,0,0.2,0,0,0,0,0,0,0,0,0,0,0,0
813,C19027*,products,Spring,H08,97,80,96.75,0,0.2,0.1,0.9,0,0,0,0,0,0.85,0,0,1,0,0,0,0.2,0,0,0,0,0,0,0,0,0,0,0,0
814,C19040 Highcopper,products,Extra Hard,H06,84,81,96.1,0.02,0.8,0.06,0.05,0,0,0,0,0,0.75,0,0,1,0,0.02,0,0,0,0,0,0,0.01,0,0,0,0,0,0,0
815,C19040 Highcopper,products,Hard,H04,78,81,96.1,0.02,0.8,0.06,0.05,0,0,0,0,0,0.75,0,0,1,0,0.02,0,0,0,0,0,0,0.01,0,0,0,0,0,0,0
816,C19040 Highcopper,products,Spring,H08,90,81,96.1,0.02,0.8,0.06,0.05,0,0,0,0,0,0.75,0,0,1,0,0.02,0,0,0,0,0,0,0.01,0,0,0,0,0,0,0
817,C19050 high copper,products,1/2 Hard,H02,80,75,95.1,0.02,1,0.1,0.14,0,0,0,0,0,0.75,0,0,0.165,0,0,0,0,0,0,0,0,0,0,0,0,0,0,0,0
818,C19050 high copper,products,Extra Spring,H10,116,75,95.1,0.02,1,0.1,0.14,0,0,0,0,0,0.75,0,0,0.165,0,0,0,0,0,0,0,0,0,0,0,0,0,0,0,0
819,C19050 high copper,products,Hard,H04,94,75,95.1,0.02,1,0.1,0.14,0,0,0,0,0,0.75,0,0,0.165,0,0,0,0,0,0,0,0,0,0,0,0,0,0,0,0
820,C19050 high copper,products,Spring,H08,102,75,95.1,0.02,1,0.1,0.14,0,0,0,0,0,0.75,0,0,0.165,0,0,0,0,0,0,0,0,0,0,0,0,0,0,0,0
821,C19100*,forgings,As Forged - Quenched,M11,36,145,97.425,0.1,0.5,0.2,0.2,0,0,0,0,0,1.1,0.475,0,0,0,0,0,0,0,0,0,0,0,0,0,0,0,0,0,0
822,C19100*,forgings,As Hot Forged - Air Cooled,M10,45,145,97.425,0.1,0.5,0.2,0.2,0,0,0,0,0,1.1,0.475,0,0,0,0,0,0,0,0,0,0,0,0,0,0,0,0,0,0
823,C19100*,forgings,Precipitation Hardened,TF00,58,145,97.425,0.1,0.5,0.2,0.2,0,0,0,0,0,1.1,0.475,0,0,0,0,0,0,0,0,0,0,0,0,0,0,0,0,0,0
824,C19100*,rod,1/4 Hard and Stress Relieved,HR01,78,145,97.425,0.1,0.5,0.2,0.2,0,0,0,0,0,1.1,0.475,0,0,0,0,0,0,0,0,0,0,0,0,0,0,0,0,0,0
825,C19140*,rod,Precipitation Heat Treated or Spinodal Heat Treated and Hard,TL04,85,146,97.55,0.6,0.05,0.05,0.2,0,0,0,0,0,1.5,0,0,0.05,0,0,0,0,0,0,0,0,0,0,0,0,0,0,0,0
826,C19140*,wire,Precipitation Hardened,TF00,65,146,97.55,0.6,0.05,0.05,0.2,0,0,0,0,0,1.5,0,0,0.05,0,0,0,0,0,0,0,0,0,0,0,0,0,0,0,0
827,C19140*,wire,Precipitation Heat Treated or Spinodal Heat Treated and 1/2 Hard,TL02,86,146,97.55,0.6,0.05,0.05,0.2,0,0,0,0,0,1.5,0,0,0.05,0,0,0,0,0,0,0,0,0,0,0,0,0,0,0,0
828,C19140*,wire,Precipitation Heat Treated or Spinodal Heat Treated and 1/4 Hard,TL01,78.5,146,97.55,0.6,0.05,0.05,0.2,0,0,0,0,0,1.5,0,0,0.05,0,0,0,0,0,0,0,0,0,0,0,0,0,0,0,0
829,C19140*,wire,Precipitation Heat Treated or Spinodal Heat Treated and Spring,TL08,107,146,97.55,0.6,0.05,0.05,0.2,0,0,0,0,0,1.5,0,0,0.05,0,0,0,0,0,0,0,0,0,0,0,0,0,0,0,0
830,C19160*,rod,Precipitation Heat Treated or Spinodal Heat Treated and Hard,TL04,85,146,97.75,1,0.05,0.05,0.2,0,0,0,0,0,1,0,0,0.05,0,0,0,0,0,0,0,0,0,0,0,0,0,0,0,0
831,C19160*,wire,Precipitation Hardened,TF00,65,146,97.75,1,0.05,0.05,0.2,0,0,0,0,0,1,0,0,0.05,0,0,0,0,0,0,0,0,0,0,0,0,0,0,0,0
832,C19160*,wire,Precipitation Heat Treated or Spinodal Heat Treated and 1/2 Hard,TL02,86,146,97.75,1,0.05,0.05,0.2,0,0,0,0,0,1,0,0,0.05,0,0,0,0,0,0,0,0,0,0,0,0,0,0,0,0
833,C19160*,wire,Precipitation Heat Treated or Spinodal Heat Treated and 1/4 Hard,TL01,78.5,146,97.75,1,0.05,0.05,0.2,0,0,0,0,0,1,0,0,0.05,0,0,0,0,0,0,0,0,0,0,0,0,0,0,0,0
834,C19160*,wire,Precipitation Heat Treated or Spinodal Heat Treated and Hard,TL04,95,146,97.75,1,0.05,0.05,0.2,0,0,0,0,0,1,0,0,0.05,0,0,0,0,0,0,0,0,0,0,0,0,0,0,0,0
835,C19160*,wire,Precipitation Heat Treated or Spinodal Heat Treated and Spring,TL08,107,146,97.75,1,0.05,0.05,0.2,0,0,0,0,0,1,0,0,0.05,0,0,0,0,0,0,0,0,0,0,0,0,0,0,0,0
836,C19170 high copper,products,1/2 Hard,H02,70,154,96.8,0.02,1,0.1,0.14,0,0,0,0,0,0.75,0,0,0.8,0,0,0,0,0,0,0,0,0.01,0,0,0,0,0,0,0
837,C19170 high copper,products,Extra Spring,H10,99,154,96.8,0.02,1,0.1,0.14,0,0,0,0,0,0.75,0,0,0.8,0,0,0,0,0,0,0,0,0.01,0,0,0,0,0,0,0
838,C19170 high copper,products,Hard,H04,78,154,96.8,0.02,1,0.1,0.14,0,0,0,0,0,0.75,0,0,0.8,0,0,0,0,0,0,0,0,0.01,0,0,0,0,0,0,0
839,C19170 high copper,products,Spring,H08,87,154,96.8,0.02,1,0.1,0.14,0,0,0,0,0,0.75,0,0,0.8,0,0,0,0,0,0,0,0,0.01,0,0,0,0,0,0,0
840,C19200*,products,1/2 Hard,H02,65,150,98.5,0,0.2,1,0.25,0,0,0,0,0,0,0,0,0,0,0,0,0,0,0,0,0,0,0,0,0,0,0,0,0
841,C19200*,products,1/4 Hard,H01,50,150,98.5,0,0.2,1,0.25,0,0,0,0,0,0,0,0,0,0,0,0,0,0,0,0,0,0,0,0,0,0,0,0,0
842,C19200*,products,Extra Hard,H06,70,150,98.5,0,0.2,1,0.25,0,0,0,0,0,0,0,0,0,0,0,0,0,0,0,0,0,0,0,0,0,0,0,0,0
843,C19200*,products,Extra Spring,H10,77,150,98.5,0,0.2,1,0.25,0,0,0,0,0,0,0,0,0,0,0,0,0,0,0,0,0,0,0,0,0,0,0,0,0
844,C19200*,products,Hard,H04,65,150,98.5,0,0.2,1,0.25,0,0,0,0,0,0,0,0,0,0,0,0,0,0,0,0,0,0,0,0,0,0,0,0,0
845,C19200*,products,"Light Drawn, Light Cold Rolled",H55,42,150,98.5,0,0.2,1,0.25,0,0,0,0,0,0,0,0,0,0,0,0,0,0,0,0,0,0,0,0,0,0,0,0,0
846,C19200*,products,Rod & Bar,O60,45,150,98.5,0,0.2,1,0.25,0,0,0,0,0,0,0,0,0,0,0,0,0,0,0,0,0,0,0,0,0,0,0,0,0
847,C19200*,products,Spring,H08,74,150,98.5,0,0.2,1,0.25,0,0,0,0,0,0,0,0,0,0,0,0,0,0,0,0,0,0,0,0,0,0,0,0,0
848,C19200*,tube,Hard Drawn,H80,56,125,98.5,0,0.2,1,0.25,0,0,0,0,0,0,0,0,0,0,0,0,0,0,0,0,0,0,0,0,0,0,0,0,0
849,C19200*,tube,Light Anneal,O50,42,125,98.5,0,0.2,1,0.25,0,0,0,0,0,0,0,0,0,0,0,0,0,0,0,0,0,0,0,0,0,0,0,0,0
850,C19200*,tube,"Light Drawn, Light Cold Rolled",H55,42,125,98.5,0,0.2,1,0.25,0,0,0,0,0,0,0,0,0,0,0,0,0,0,0,0,0,0,0,0,0,0,0,0,0
851,C19200*,tube,Rod & Bar,O60,37,125,98.5,0,0.2,1,0.25,0,0,0,0,0,0,0,0,0,0,0,0,0,0,0,0,0,0,0,0,0,0,0,0,0
852,C19210*,sheet,1/2 Hard,H02,57,192,99.675,0,0,0.1,0.0325,0,0,0,0,0,0,0,0,0,0,0,0,0,0,0,0,0,0,0,0,0,0,0,0,0
853,C19210*,sheet,1/4 Hard,H01,50,192,99.675,0,0,0.1,0.0325,0,0,0,0,0,0,0,0,0,0,0,0,0,0,0,0,0,0,0,0,0,0,0,0,0
854,C19210*,sheet,Hard,H04,64,192,99.675,0,0,0.1,0.0325,0,0,0,0,0,0,0,0,0,0,0,0,0,0,0,0,0,0,0,0,0,0,0,0,0
855,C19210*,sheet,Light Anneal,O50,43,192,99.675,0,0,0.1,0.0325,0,0,0,0,0,0,0,0,0,0,0,0,0,0,0,0,0,0,0,0,0,0,0,0,0
856,C19210*,sheet,Spring,H08,71,192,99.675,0,0,0.1,0.0325,0,0,0,0,0,0,0,0,0,0,0,0,0,0,0,0,0,0,0,0,0,0,0,0,0
857,C19220*,products,1/2 Hard,H02,59,182,99.065,0.075,0,0.2,0.5,0,0,0,0,0,0.175,0.01,0,0,0,0,0,0,0,0,0,0,0,0,0,0,0,0,0,0
858,C19220*,products,1/4 Hard,H01,52,182,99.065,0.075,0,0.2,0.5,0,0,0,0,0,0.175,0.01,0,0,0,0,0,0,0,0,0,0,0,0,0,0,0,0,0,0
859,C19220*,products,Extra Hard,H06,64,182,99.065,0.075,0,0.2,0.5,0,0,0,0,0,0.175,0.01,0,0,0,0,0,0,0,0,0,0,0,0,0,0,0,0,0,0
860,C19220*,products,Hard,H04,65,182,99.065,0.075,0,0.2,0.5,0,0,0,0,0,0.175,0.01,0,0,0,0,0,0,0,0,0,0,0,0,0,0,0,0,0,0
861,C19220*,products,Rod & Bar,O60,45,182,99.065,0.075,0,0.2,0.5,0,0,0,0,0,0.175,0.01,0,0,0,0,0,0,0,0,0,0,0,0,0,0,0,0,0,0
