Repository: abhinav-pandey29/Projects

PROJECT TITLE: 
Machine Learning Assisted Discovery of High Performing Copper Alloys

-----------------------------------------------------------------------------------

Description
-----------------------------------------------------------------------------------
"InverseModel.py" takes desired value of Tensile Strength or Thermal Conductivity as input. 
 
It returns a comma-seperated values (csv) file called results.py containing the percentage composition by mass) of copper alloys that can be good potential candidates and others which are already known to have those values.

File: Copper Alloy Discovery using AI/Reverse modelling/Copper alloy data set - Book2 (version 2).csv (part 4 of 5)
Name,Form,Temper,Temper Code,Tensile Strength,Thermal ConductivityBtu/ sq ft/ ft hr/ °F at 68°F,Cu(1.2.3,Pb,Zn,Fe,P,Ag,As,O,Sb,Te,Ni,Bi,Cd,sn,S,Mn,Zr,Mg,Co,Al,Be,Cr,Si,Ti,Ca,Li,B,C
C18835*,Wire,Hard,H04,63,160,99,0.05,0.3,0.1,0.01,0,0,0,0,0,0,0,0,0.35,0,0,0,0,0,0,0,0,0,0,0,0,0,0
C18835*,Wire,Spring,H08,72,160,99,0.05,0.3,0.1,0.01,0,0,0,0,0,0,0,0,0.35,0,0,0,0,0,0,0,0,0,0,0,0,0,0
C18900*,Rod,Hard,H04,56,75,98.645,0.02,0.1,0,0.05,0,0,0,0,0,0,0,0,0.75,0,0.2,0,0,0,0.01,0,0,0.275,0,0,0,0,0
C18900*,Rod,Soft Anneal,O60,38,75,98.645,0.02,0.1,0,0.05,0,0,0,0,0,0,0,0,0.75,0,0.2,0,0,0,0.01,0,0,0.275,0,0,0,0,0
C18900*,Wire,Hard,H04,75,75,98.645,0.02,0.1,0,0.05,0,0,0,0,0,0,0,0,0.75,0,0.2,0,0,0,0.01,0,0,0.275,0,0,0,0,0
C19000*,flat Products,1/2 Hard and Stress Relieved,HR02,76,145,97.75,0.05,0.8,0.1,0.2,0,0,0,0,0,1.1,0,0,0,0,0,0,0,0,0,0,0,0,0,0,0,0,0
C19000*,flat Products,Extra Spring and Stress Relieved,HR10,100,145,97.75,0.05,0.8,0.1,0.2,0,0,0,0,0,1.1,0,0,0,0,0,0,0,0,0,0,0,0,0,0,0,0,0
C19000*,flat Products,Hard and Stress Relieved,HR04,84,145,97.75,0.05,0.8,0.1,0.2,0,0,0,0,0,1.1,0,0,0,0,0,0,0,0,0,0,0,0,0,0,0,0,0
C19000*,flat Products,Precipitation Hardened,TF00,65,145,97.75,0.05,0.8,0.1,0.2,0,0,0,0,0,1.1,0,0,0,0,0,0,0,0,0,0,0,0,0,0,0,0,0
C19000*,Rod,Hard and Stress Relieved,HR04,85,145,97.75,0.05,0.8,0.1,0.2,0,0,0,0,0,1.1,0,0,0,0,0,0,0,0,0,0,0,0,0,0,0,0,0
C19000*,Rod,Precipitation Hardened,TF00,65,145,97.75,0.05,0.8,0.1,0.2,0,0,0,0,0,1.1,0,0,0,0,0,0,0,0,0,0,0,0,0,0,0,0,0
C19000*,Rod,Solution Heat Treated,TB00,38,145,97.75,0.05,0.8,0.1,0.2,0,0,0,0,0,1.1,0,0,0,0,0,0,0,0,0,0,0,0,0,0,0,0,0
C19000*,Wire,1/2 Hard and Stress Relieved,HR02,88,145,97.75,0.05,0.8,0.1,0.2,0,0,0,0,0,1.1,0,0,0,0,0,0,0,0,0,0,0,0,0,0,0,0,0
C19000*,Wire,1/4 Hard and Stress Relieved,HR01,80,145,97.75,0.05,0.8,0.1,0.2,0,0,0,0,0,1.1,0,0,0,0,0,0,0,0,0,0,0,0,0,0,0,0,0
C19000*,Wire,Extra Spring and Stress Relieved,HR10,115,145,97.75,0.05,0.8,0.1,0.2,0,0,0,0,0,1.1,0,0,0,0,0,0,0,0,0,0,0,0,0,0,0,0,0
C19000*,Wire,Hard and Stress Relieved,HR04,97,145,97.75,0.05,0.8,0.1,0.2,0,0,0,0,0,1.1,0,0,0,0,0,0,0,0,0,0,0,0,0,0,0,0,0
C19000*,Wire,Precipitation Hardened,TF00,65,145,97.75,0.05,0.8,0.1,0.2,0,0,0,0,0,1.1,0,0,0,0,0,0,0,0,0,0,0,0,0,0,0,0,0
C19000*,Wire,Spring and Stress Relieved,HR08,110,145,97.75,0.05,0.8,0.1,0.2,0,0,0,0,0,1.1,0,0,0,0,0,0,0,0,0,0,0,0,0,0,0,0,0
C19010*,Flat Products,1/2 Hard,H02,60,149,98.47,0.03,0,0,0,0,0,0,0,0,1.3,0,0,0,0,0,0,0,0,0,0,0,0.2,0,0,0,0,0
C19010*,Flat Products,1/4 Hard,H01,52,149,98.47,0.03,0,0,0,0,0,0,0,0,1.3,0,0,0,0,0,0,0,0,0,0,0,0.2,0,0,0,0,0
C19010*,Flat Products,3/4 Hard,H03,67,149,98.47,0.03,0,0,0,0,0,0,0,0,1.3,0,0,0,0,0,0,0,0,0,0,0,0.2,0,0,0,0,0
C19010*,Flat Products,Extra Hard,H06,75,149,98.47,0.03,0,0,0,0,0,0,0,0,1.3,0,0,0,0,0,0,0,0,0,0,0,0.2,0,0,0,0,0
C19010*,Flat Products,Extra Spring,H10,95,149,98.47,0.03,0,0,0,0,0,0,0,0,1.3,0,0,0,0,0,0,0,0,0,0,0,0.2,0,0,0,0,0
C19010*,Flat Products,Hard,H04,71,149,98.47,0.03,0,0,0,0,0,0,0,0,1.3,0,0,0,0,0,0,0,0,0,0,0,0.2,0,0,0,0,0
C19010*,Flat Products,"Mill-hardened Temper, TM - 3/4 HM",TM03,67,149,98.47,0.03,0,0,0,0,0,0,0,0,1.3,0,0,0,0,0,0,0,0,0,0,0,0.2,0,0,0,0,0
C19010*,Flat Products,"Mill-hardened Temper, TM - Hard",TM04,71,149,98.47,0.03,0,0,0,0,0,0,0,0,1.3,0,0,0,0,0,0,0,0,0,0,0,0.2,0,0,0,0,0
C19010*,Flat Products,"Mill-hardened Temper, TM - XHMS Spring",TM08,84,149,98.47,0.03,0,0,0,0,0,0,0,0,1.3,0,0,0,0,0,0,0,0,0,0,0,0.2,0,0,0,0,0
C19010*,Flat Products,"Mill-hardened Temper, TM -XHM - Extra Hard",TM06,75,149,98.47,0.03,0,0,0,0,0,0,0,0,1.3,0,0,0,0,0,0,0,0,0,0,0,0.2,0,0,0,0,0
C19010*,Flat Products,Spring,H08,84,149,98.47,0.03,0,0,0,0,0,0,0,0,1.3,0,0,0,0,0,0,0,0,0,0,0,0.2,0,0,0,0,0
C19025*,Flat Products,1/2 Hard,H02,71,93,97.75,0,0.2,0.1,0.05,0,0,0,0,0,1,0,0,0.9,0,0,0,0,0,0,0,0,0,0,0,0,0,0
C19025*,Flat Products,1/4 Hard,H01,58,93,97.75,0,0.2,0.1,0.05,0,0,0,0,0,1,0,0,0.9,0,0,0,0,0,0,0,0,0,0,0,0,0,0
C19025*,Flat Products,Extra Hard,H06,83,93,97.75,0,0.2,0.1,0.05,0,0,0,0,0,1,0,0,0.9,0,0,0,0,0,0,0,0,0,0,0,0,0,0
C19025*,Flat Products,Extra Spring,H10,98,93,97.75,0,0.2,0.1,0.05,0,0,0,0,0,1,0,0,0.9,0,0,0,0,0,0,0,0,0,0,0,0,0,0
C19025*,Flat Products,Hard,H04,77,93,97.75,0,0.2,0.1,0.05,0,0,0,0,0,1,0,0,0.9,0,0,0,0,0,0,0,0,0,0,0,0,0,0
C19025*,Flat Products,Spring,H08,89,93,97.75,0,0.2,0.1,0.05,0,0,0,0,0,1,0,0,0.9,0,0,0,0,0,0,0,0,0,0,0,0,0,0
C19027*,Flat products ,1/2 Hard,H02,77,80,96.75,0,0.2,0.1,0.9,0,0,0,0,0,0.85,0,0,1,0,0,0,0.2,0,0,0,0,0,0,0,0,0,0
C19027*,Flat products ,Extra Hard,H06,90,80,96.75,0,0.2,0.1,0.9,0,0,0,0,0,0.85,0,0,1,0,0,0,0.2,0,0,0,0,0,0,0,0,0,0
C19027*,Flat products ,Hard,H04,83,80,96.75,0,0.2,0.1,0.9,0,0,0,0,0,0.85,0,0,1,0,0,0,0.2,0,0,0,0,0,0,0,0,0,0
C19027*,Flat products ,Spring,H08,97,80,96.75,0,0.2,0.1,0.9,0,0,0,0,0,0.85,0,0,1,0,0,0,0.2,0,0,0,0,0,0,0,0,0,0
C19040 Highcopper,Flat Products,Extra Hard,H06,84,81,96.1,0.02,0.8,0.06,0.05,0,0,0,0,0,0.75,0,0,1,0,0.02,0,0,0,0,0,0,0.01,0,0,0,0,0
C19040 Highcopper,Flat Products,Hard,H04,78,81,96.1,0.02,0.8,0.06,0.05,0,0,0,0,0,0.75,0,0,1,0,0.02,0,0,0,0,0,0,0.01,0,0,0,0,0
C19040 Highcopper,Flat Products,Spring,H08,90,81,96.1,0.02,0.8,0.06,0.05,0,0,0,0,0,0.75,0,0,1,0,0.02,0,0,0,0,0,0,0.01,0,0,0,0,0
C19050 high copper,Flat Products,1/2 Hard,H02,80,75,95.1,0.02,1,0.1,0.14,0,0,0,0,0,0.75,0,0,0.165,0,0,0,0,0,0,0,0,0,0,0,0,0,0
C19050 high copper,Flat Products,Extra Spring,H10,116,75,95.1,0.02,1,0.1,0.14,0,0,0,0,0,0.75,0,0,0.165,0,0,0,0,0,0,0,0,0,0,0,0,0,0
C19050 high copper,Flat Products,Hard,H04,94,75,95.1,0.02,1,0.1,0.14,0,0,0,0,0,0.75,0,0,0.165,0,0,0,0,0,0,0,0,0,0,0,0,0,0
C19050 high copper,Flat Products,Spring,H08,102,75,95.1,0.02,1,0.1,0.14,0,0,0,0,0,0.75,0,0,0.165,0,0,0,0,0,0,0,0,0,0,0,0,0,0
C19100*,Forgings,As Forged - Quenched,M11,36,145,97.425,0.1,0.5,0.2,0.2,0,0,0,0,0,1.1,0.475,0,0,0,0,0,0,0,0,0,0,0,0,0,0,0,0
C19100*,Forgings,As Hot Forged - Air Cooled,M10,45,145,97.425,0.1,0.5,0.2,0.2,0,0,0,0,0,1.1,0.475,0,0,0,0,0,0,0,0,0,0,0,0,0,0,0,0
C19100*,Forgings,Precipitation Hardened,TF00,58,145,97.425,0.1,0.5,0.2,0.2,0,0,0,0,0,1.1,0.475,0,0,0,0,0,0,0,0,0,0,0,0,0,0,0,0
C19100*,Rod,1/4 Hard and Stress Relieved,HR01,78,145,97.425,0.1,0.5,0.2,0.2,0,0,0,0,0,1.1,0.475,0,0,0,0,0,0,0,0,0,0,0,0,0,0,0,0
C19140*,rod,Precipitation Heat Treated or Spinodal Heat Treated and Hard,TL04,85,146,97.55,0.6,0.05,0.05,0.2,0,0,0,0,0,1.5,0,0,0.05,0,0,0,0,0,0,0,0,0,0,0,0,0,0
C19140*,Wire,Precipitation Hardened,TF00,65,146,97.55,0.6,0.05,0.05,0.2,0,0,0,0,0,1.5,0,0,0.05,0,0,0,0,0,0,0,0,0,0,0,0,0,0
C19140*,Wire,Precipitation Heat Treated or Spinodal Heat Treated and 1/2 Hard,TL02,86,146,97.55,0.6,0.05,0.05,0.2,0,0,0,0,0,1.5,0,0,0.05,0,0,0,0,0,0,0,0,0,0,0,0,0,0
C19140*,Wire,Precipitation Heat Treated or Spinodal Heat Treated and 1/4 Hard,TL01,78.5,146,97.55,0.6,0.05,0.05,0.2,0,0,0,0,0,1.5,0,0,0.05,0,0,0,0,0,0,0,0,0,0,0,0,0,0
C19140*,Wire,Precipitation Heat Treated or Spinodal Heat Treated and Spring,TL08,107,146,97.55,0.6,0.05,0.05,0.2,0,0,0,0,0,1.5,0,0,0.05,0,0,0,0,0,0,0,0,0,0,0,0,0,0
C19160*,Rod,Precipitation Heat Treated or Spinodal Heat Treated and Hard,TL04,85,146,97.75,1,0.05,0.05,0.2,0,0,0,0,0,1,0,0,0.05,0,0,0,0,0,0,0,0,0,0,0,0,0,0
C19160*,Wire,Precipitation Hardened,TF00,65,146,97.75,1,0.05,0.05,0.2,0,0,0,0,0,1,0,0,0.05,0,0,0,0,0,0,0,0,0,0,0,0,0,0
C19160*,Wire,Precipitation Heat Treated or Spinodal Heat Treated and 1/2 Hard,TL02,86,146,97.75,1,0.05,0.05,0.2,0,0,0,0,0,1,0,0,0.05,0,0,0,0,0,0,0,0,0,0,0,0,0,0
C19160*,Wire,Precipitation Heat Treated or Spinodal Heat Treated and 1/4 Hard,TL01,78.5,146,97.75,1,0.05,0.05,0.2,0,0,0,0,0,1,0,0,0.05,0,0,0,0,0,0,0,0,0,0,0,0,0,0
C19160*,Wire,Precipitation Heat Treated or Spinodal Heat Treated and Hard,TL04,95,146,97.75,1,0.05,0.05,0.2,0,0,0,0,0,1,0,0,0.05,0,0,0,0,0,0,0,0,0,0,0,0,0,0
C19160*,Wire,Precipitation Heat Treated or Spinodal Heat Treated and Spring,TL08,107,146,97.75,1,0.05,0.05,0.2,0,0,0,0,0,1,0,0,0.05,0,0,0,0,0,0,0,0,0,0,0,0,0,0
C19170 high copper,Flat Products,1/2 Hard,H02,70,154,96.8,0.02,1,0.1,0.14,0,0,0,0,0,0.75,0,0,0.8,0,0,0,0,0,0,0,0,0.01,0,0,0,0,0
C19170 high copper,Flat Products,Extra Spring,H10,99,154,96.8,0.02,1,0.1,0.14,0,0,0,0,0,0.75,0,0,0.8,0,0,0,0,0,0,0,0,0.01,0,0,0,0,0
C19170 high copper,Flat Products,Hard,H04,78,154,96.8,0.02,1,0.1,0.14,0,0,0,0,0,0.75,0,0,0.8,0,0,0,0,0,0,0,0,0.01,0,0,0,0,0
C19170 high copper,Flat Products,Spring,H08,87,154,96.8,0.02,1,0.1,0.14,0,0,0,0,0,0.75,0,0,0.8,0,0,0,0,0,0,0,0,0.01,0,0,0,0,0
C19200*,Flat Products,1/2 Hard,H02,65,150,98.5,0,0.2,1,0.25,0,0,0,0,0,0,0,0,0,0,0,0,0,0,0,0,0,0,0,0,0,0,0
C19200*,Flat Products,1/4 Hard,H01,50,150,98.5,0,0.2,1,0.25,0,0,0,0,0,0,0,0,0,0,0,0,0,0,0,0,0,0,0,0,0,0,0
C19200*,Flat Products,Extra Hard,H06,70,150,98.5,0,0.2,1,0.25,0,0,0,0,0,0,0,0,0,0,0,0,0,0,0,0,0,0,0,0,0,0,0
C19200*,Flat Products,Extra Spring,H10,77,150,98.5,0,0.2,1,0.25,0,0,0,0,0,0,0,0,0,0,0,0,0,0,0,0,0,0,0,0,0,0,0
C19200*,Flat Products,Hard,H04,65,150,98.5,0,0.2,1,0.25,0,0,0,0,0,0,0,0,0,0,0,0,0,0,0,0,0,0,0,0,0,0,0
C19200*,Flat Products,"Light Drawn, Light Cold Rolled",H55,42,150,98.5,0,0.2,1,0.25,0,0,0,0,0,0,0,0,0,0,0,0,0,0,0,0,0,0,0,0,0,0,0
C19200*,Flat Products,Soft Anneal,O60,45,150,98.5,0,0.2,1,0.25,0,0,0,0,0,0,0,0,0,0,0,0,0,0,0,0,0,0,0,0,0,0,0
C19200*,Flat Products,Spring,H08,74,150,98.5,0,0.2,1,0.25,0,0,0,0,0,0,0,0,0,0,0,0,0,0,0,0,0,0,0,0,0,0,0
C19200*,Tube,Hard Drawn,H80,56,125,98.5,0,0.2,1,0.25,0,0,0,0,0,0,0,0,0,0,0,0,0,0,0,0,0,0,0,0,0,0,0
C19200*,Tube,Light Anneal,O50,42,125,98.5,0,0.2,1,0.25,0,0,0,0,0,0,0,0,0,0,0,0,0,0,0,0,0,0,0,0,0,0,0
C19200*,Tube,"Light Drawn, Light Cold Rolled",H55,42,125,98.5,0,0.2,1,0.25,0,0,0,0,0,0,0,0,0,0,0,0,0,0,0,0,0,0,0,0,0,0,0
C19200*,Tube,Soft Anneal,O60,37,125,98.5,0,0.2,1,0.25,0,0,0,0,0,0,0,0,0,0,0,0,0,0,0,0,0,0,0,0,0,0,0
C19210*,Sheet,1/2 Hard,H02,57,192,99.675,0,0,0.1,0.0325,0,0,0,0,0,0,0,0,0,0,0,0,0,0,0,0,0,0,0,0,0,0,0
C19210*,Sheet,1/4 Hard,H01,50,192,99.675,0,0,0.1,0.0325,0,0,0,0,0,0,0,0,0,0,0,0,0,0,0,0,0,0,0,0,0,0,0
C19210*,Sheet,Hard,H04,64,192,99.675,0,0,0.1,0.0325,0,0,0,0,0,0,0,0,0,0,0,0,0,0,0,0,0,0,0,0,0,0,0
C19210*,Sheet,Light Anneal,O50,43,192,99.675,0,0,0.1,0.0325,0,0,0,0,0,0,0,0,0,0,0,0,0,0,0,0,0,0,0,0,0,0,0
C19210*,Sheet,Spring,H08,71,192,99.675,0,0,0.1,0.0325,0,0,0,0,0,0,0,0,0,0,0,0,0,0,0,0,0,0,0,0,0,0,0
C19220*,Flat products,1/2 Hard,H02,59,182,99.065,0.075,0,0.2,0.5,0,0,0,0,0,0.175,0.01,0,0,0,0,0,0,0,0,0,0,0,0,0,0,0,0
C19220*,Flat products,1/4 Hard,H01,52,182,99.065,0.075,0,0.2,0.5,0,0,0,0,0,0.175,0.01,0,0,0,0,0,0,0,0,0,0,0,0,0,0,0,0
C19220*,Flat products,Extra Hard,H06,64,182,99.065,0.075,0,0.2,0.5,0,0,0,0,0,0.175,0.01,0,0,0,0,0,0,0,0,0,0,0,0,0,0,0,0
C19220*,Flat products,Hard,H04,65,182,99.065,0.075,0,0.2,0.5,0,0,0,0,0,0.175,0.01,0,0,0,0,0,0,0,0,0,0,0,0,0,0,0,0
C19220*,Flat products,Soft Anneal,O60,45,182,99.065,0.075,0,0.2,0.5,0,0,0,0,0,0.175,0.01,0,0,0,0,0,0,0,0,0,0,0,0,0,0,0,0
C19240* Super KFC,Flat products,1/2 Hard,H02,62,118,97.43,0.02,1,0.3,0.12,0,0,0,0,0,0,0,0,0.8,0,0.02,0,0,0,0,0,0,0.01,0,0,0,0,0
C19240* Super KFC,Flat products,Extra Spring,H10,86,118,97.43,0.02,1,0.3,0.12,0,0,0,0,0,0,0,0,0.8,0,0.02,0,0,0,0,0,0,0.01,0,0,0,0,0
C19240* Super KFC,Flat products,Hard,H04,72,118,97.43,0.02,1,0.3,0.12,0,0,0,0,0,0,0,0,0.8,0,0.02,0,0,0,0,0,0,0.01,0,0,0,0,0
C19240* Super KFC,Flat products,Spring,H08,79,118,97.43,0.02,1,0.3,0.12,0,0,0,0,0,0,0,0,0.8,0,0.02,0,0,0,0,0,0,0.01,0,0,0,0,0
C19250* SPKFC-5W (High Copper),Flat products,1/2 Hard,H02,70,75,97.38,0.02,1,0.3,0.12,0,0,0,0,0,0,0,0,1.15,0,0.02,0,0,0,0,0,0,0.01,0,0,0,0,0
C19250* SPKFC-5W (High Copper),Flat products,Extra Spring,H10,108,75,97.38,0.02,1,0.3,0.12,0,0,0,0,0,0,0,0,1.15,0,0.02,0,0,0,0,0,0,0.01,0,0,0,0,0
C19250* SPKFC-5W (High Copper),Flat products,Hard,H04,87,75,97.38,0.02,1,0.3,0.12,0,0,0,0,0,0,0,0,1.15,0,0.02,0,0,0,0,0,0,0.01,0,0,0,0,0
C19250* SPKFC-5W (High Copper),Flat products,Spring,H08,94,75,97.38,0.02,1,0.3,0.12,0,0,0,0,0,0,0,0,1.15,0,0.02,0,0,0,0,0,0,0.01,0,0,0,0,0
C19280*,Flat Products,1/2 Hard,H02,78,128,98.61,0,0.185,1,0,0,0,0,0,0,0,0,0,0.185,0,0,0,0,0,0,0,0,0,0,0,0,0,0
C19280*,Flat Products,Extra Hard,H06,83,128,98.61,0,0.185,1,0,0,0,0,0,0,0,0,0,0.185,0,0,0,0,0,0,0,0,0,0,0,0,0,0
C19280*,Flat Products,Hard,H04,80,128,98.61,0,0.185,1,0,0,0,0,0,0,0,0,0,0.185,0,0,0,0,0,0,0,0,0,0,0,0,0,0
C19400*,Flat Products,1/2 Hard,H02,60,150,95.66,0.03,0.125,2.35,0.71,0,0,0,0,0,0,0,0,0,0,0,0,0,0,0,0,0,0,0,0,0,0,0
C19400*,Flat Products,Extra Hard,H06,70,150,95.66,0.03,0.125,2.35,0.71,0,0,0,0,0,0,0,0,0,0,0,0,0,0,0,0,0,0,0,0,0,0,0
C19400*,Flat Products,Extra Spring,H10,76,150,95.66,0.03,0.125,2.35,0.71,0,0,0,0,0,0,0,0,0,0,0,0,0,0,0,0,0,0,0,0,0,0,0
C19400*,Flat Products,Hard,H04,67,150,95.66,0.03,0.125,2.35,0.71,0,0,0,0,0,0,0,0,0,0,0,0,0,0,0,0,0,0,0,0,0,0,0
C19400*,Flat Products,Light Anneal,O50,50,150,95.66,0.03,0.125,2.35,0.71,0,0,0,0,0,0,0,0,0,0,0,0,0,0,0,0,0,0,0,0,0,0,0
C19400*,Flat Products,Soft Anneal,O60,45,150,95.66,0.03,0.125,2.35,0.71,0,0,0,0,0,0,0,0,0,0,0,0,0,0,0,0,0,0,0,0,0,0,0
C19400*,Flat Products,Spring,H08,73,150,95.66,0.03,0.125,2.35,0.71,0,0,0,0,0,0,0,0,0,0,0,0,0,0,0,0,0,0,0,0,0,0,0
C19400*,Flat Products,Super Spring,H14,80,150,95.66,0.03,0.125,2.35,0.71,0,0,0,0,0,0,0,0,0,0,0,0,0,0,0,0,0,0,0,0,0,0,0
C19400*,Tube,1/2 Hard,H02,58,150,95.66,0.03,0.125,2.35,0.71,0,0,0,0,0,0,0,0,0,0,0,0,0,0,0,0,0,0,0,0,0,0,0
C19400*,Tube,As-Welded from Extra Spring Strip,WM10,76,150,95.66,0.03,0.125,2.35,0.71,0,0,0,0,0,0,0,0,0,0,0,0,0,0,0,0,0,0,0,0,0,0,0
C19400*,Tube,As-Welded from Hard Strip,WM04,65,150,95.66,0.03,0.125,2.35,0.71,0,0,0,0,0,0,0,0,0,0,0,0,0,0,0,0,0,0,0,0,0,0,0
C19400*,Tube,Hard Drawn,H80,68,150,95.66,0.03,0.125,2.35,0.71,0,0,0,0,0,0,0,0,0,0,0,0,0,0,0,0,0,0,0,0,0,0,0
C19400*,Tube,Light Anneal,O50,50,150,95.66,0.03,0.125,2.35,0.71,0,0,0,0,0,0,0,0,0,0,0,0,0,0,0,0,0,0,0,0,0,0,0
C19400*,Tube,Soft Anneal,O60,45,150,95.66,0.03,0.125,2.35,0.71,0,0,0,0,0,0,0,0,0,0,0,0,0,0,0,0,0,0,0,0,0,0,0
C19500*,Flat products,Precipitation Hardened,TF00,80,115,96.57,0.55,0.2,1.5,0.18,0,0,0,0,0,0,0,0,0,0,0,0,0,0.8,0.02,0,0,0,0,0,0,0,0
C19500*,Flat products,Precipitation Heat Treated or Spinodal Heat Treated and 1/2 Hard,TL02,86,115,96.57,0.55,0.2,1.5,0.18,0,0,0,0,0,0,0,0,0,0,0,0,0,0.8,0.02,0,0,0,0,0,0,0,0
C19500*,Flat products,Precipitation Heat Treated or Spinodal Heat Treated and Extra Spring,TL10,97,115,96.57,0.55,0.2,1.5,0.18,0,0,0,0,0,0,0,0,0,0,0,0,0,0.8,0.02,0,0,0,0,0,0,0,0
C19500*,Flat products,Precipitation Heat Treated or Spinodal Heat Treated and Spring,TL08,93,115,96.57,0.55,0.2,1.5,0.18,0,0,0,0,0,0,0,0,0,0,0,0,0,0.8,0.02,0,0,0,0,0,0,0,0
C19800*,Flat products,1/2 Hard,H02,63,150,97.29,0,0.9,0.26,0.55,0,0,0,0,0,0,0,0,0.55,0,0,0,0.55,0,0,0,0,0,0,0,0,0,0
C19800*,Flat products,Extra Hard,H06,80,150,97.29,0,0.9,0.26,0.55,0,0,0,0,0,0,0,0,0.55,0,0,0,0.55,0,0,0,0,0,0,0,0,0,0
C19800*,Flat products,Hard,H04,72,150,97.29,0,0.9,0.26,0.55,0,0,0,0,0,0,0,0,0.55,0,0,0,0.55,0,0,0,0,0,0,0,0,0,0
C19810 High copper alloy,Flat products,1/2 Hard,H02,60,145,93.49,0,4,2,0.1,0,0,0,0,0,0,0,0,0,0,0,0.1,0.1,0,0,0,0.09,0,0.1,0,0,0,0
C19810 High copper alloy,Flat products,Extra Hard,H06,76,145,93.49,0,4,2,0.1,0,0,0,0,0,0,0,0,0,0,0,0.1,0.1,0,0,0,0.09,0,0.1,0,0,0,0
C19810 High copper alloy,Flat products,Hard,H04,66,145,93.49,0,4,2,0.1,0,0,0,0,0,0,0,0,0,0,0,0.1,0.1,0,0,0,0.09,0,0.1,0,0,0,0
C19910 NKT322,Flat products,"Mill-hardened Temper, TM - Hard",TM04,141,39,96.55,0,0,0.2,0,0,0,0,0,0,0,0,0,0,0,0,0,0,0,0,0,0,0,3.25,0,0,0,0
C19910 NKT323,Flat products,"Mill-hardened Temper, TM - XHMS Spring",TM08,155,39,96.55,0,0,0.2,0,0,0,0,0,0,0,0,0,0,0,0,0,0,0,0,0,0,0,3.25,0,0,0,0
C19910 NKT324,Flat products,"Mill-hardened Temper, TM -XHM - Extra Hard",TM06,150,39,96.55,0,0,0.2,0,0,0,0,0,0,0,0,0,0,0,0,0,0,0,0,0,0,0,3.25,0,0,0,0
"C21000 Gilding, 95%",Flat Products,1/2 Hard,H02,48,135,95,0.05,4.9,0.05,0,0,0,0,0,0,0,0,0,0,0,0,0,0,0,0,0,0,0,0,0,0,0,0
"C21000 Gilding, 95%",Flat Products,1/4 Hard,H01,42,135,95,0.05,4.9,0.05,0,0,0,0,0,0,0,0,0,0,0,0,0,0,0,0,0,0,0,0,0,0,0,0
"C21000 Gilding, 95%",Flat Products,1/4 Hard,H01,42,135,95,0.05,4.9,0.05,0,0,0,0,0,0,0,0,0,0,0,0,0,0,0,0,0,0,0,0,0,0,0,0
"C21000 Gilding, 95%",Flat Products,Extra Hard,H06,61,135,95,0.05,4.9,0.05,0,0,0,0,0,0,0,0,0,0,0,0,0,0,0,0,0,0,0,0,0,0,0,0
"C21000 Gilding, 95%",Flat Products,Hard,H04,56,135,95,0.05,4.9,0.05,0,0,0,0,0,0,0,0,0,0,0,0,0,0,0,0,0,0,0,0,0,0,0,0
"C21000 Gilding, 95%",Flat Products,Hard,H04,56,135,95,0.05,4.9,0.05,0,0,0,0,0,0,0,0,0,0,0,0,0,0,0,0,0,0,0,0,0,0,0,0
"C21000 Gilding, 95%",Flat Products,Noal Grain Size 0.015 mm,OS015,38,135,95,0.05,4.9,0.05,0,0,0,0,0,0,0,0,0,0,0,0,0,0,0,0,0,0,0,0,0,0,0,0
"C21000 Gilding, 95%",Flat Products,Noal Grain Size 0.035 mm,OS035,35,135,95,0.05,4.9,0.05,0,0,0,0,0,0,0,0,0,0,0,0,0,0,0,0,0,0,0,0,0,0,0,0
"C21000 Gilding, 95%",Flat Products,Noal Grain Size 0.050 mm,OS050,34,135,95,0.05,4.9,0.05,0,0,0,0,0,0,0,0,0,0,0,0,0,0,0,0,0,0,0,0,0,0,0,0
"C21000 Gilding, 95%",Flat Products,Spring,H08,64,135,95,0.05,4.9,0.05,0,0,0,0,0,0,0,0,0,0,0,0,0,0,0,0,0,0,0,0,0,0,0,0
"C21000 Gilding, 95%",Flat Products,Spring,H08,64,135,95,0.05,4.9,0.05,0,0,0,0,0,0,0,0,0,0,0,0,0,0,0,0,0,0,0,0,0,0,0,0
"C22000 Commercial Bronze, 90%",Flat Products,1/2 Hard,H02,52,109,90,0.05,9.1,0.05,0,0,0,0,0,0,0,0,0,0,0,0,0,0,0,0,0,0,0,0,0,0,0,0
"C22000 Commercial Bronze, 90%",Flat Products,1/2 Hard,H02,52,109,90,0.05,9.1,0.05,0,0,0,0,0,0,0,0,0,0,0,0,0,0,0,0,0,0,0,0,0,0,0,0
"C22000 Commercial Bronze, 90%",Flat Products,1/4 Hard,H01,45,109,90,0.05,9.1,0.05,0,0,0,0,0,0,0,0,0,0,0,0,0,0,0,0,0,0,0,0,0,0,0,0
"C22000 Commercial Bronze, 90%",Flat Products,As Hot Rolled,M20,37,109,90,0.05,9.1,0.05,0,0,0,0,0,0,0,0,0,0,0,0,0,0,0,0,0,0,0,0,0,0,0,0
"C22000 Commercial Bronze, 90%",Flat Products,As Hot Rolled,M20,39,109,90,0.05,9.1,0.05,0,0,0,0,0,0,0,0,0,0,0,0,0,0,0,0,0,0,0,0,0,0,0,0
"C22000 Commercial Bronze, 90%",Flat Products,Extra Hard,H06,67,109,90,0.05,9.1,0.05,0,0,0,0,0,0,0,0,0,0,0,0,0,0,0,0,0,0,0,0,0,0,0,0
"C22000 Commercial Bronze, 90%",Flat Products,Hard,H04,61,109,90,0.05,9.1,0.05,0,0,0,0,0,0,0,0,0,0,0,0,0,0,0,0,0,0,0,0,0,0,0,0
"C22000 Commercial Bronze, 90%",Flat Products,Noal Grain Size 0.015 mm,OS015,41,109,90,0.05,9.1,0.05,0,0,0,0,0,0,0,0,0,0,0,0,0,0,0,0,0,0,0,0,0,0,0,0
"C22000 Commercial Bronze, 90%",Flat Products,Noal Grain Size 0.025 mm,OS025,39,109,90,0.05,9.1,0.05,0,0,0,0,0,0,0,0,0,0,0,0,0,0,0,0,0,0,0,0,0,0,0,0
"C22000 Commercial Bronze, 90%",Flat Products,Noal Grain Size 0.035 mm,OS035,38,109,90,0.05,9.1,0.05,0,0,0,0,0,0,0,0,0,0,0,0,0,0,0,0,0,0,0,0,0,0,0,0
"C22000 Commercial Bronze, 90%",Flat Products,Noal Grain Size 0.035 mm,OS035,38,109,90,0.05,9.1,0.05,0,0,0,0,0,0,0,0,0,0,0,0,0,0,0,0,0,0,0,0,0,0,0,0
"C22000 Commercial Bronze, 90%",Flat Products,Noal Grain Size 0.050 mm,OS050,37,109,90,0.05,9.1,0.05,0,0,0,0,0,0,0,0,0,0,0,0,0,0,0,0,0,0,0,0,0,0,0,0
"C22000 Commercial Bronze, 90%",Flat Products,Spring,H08,72,109,90,0.05,9.1,0.05,0,0,0,0,0,0,0,0,0,0,0,0,0,0,0,0,0,0,0,0,0,0,0,0
"C22000 Commercial Bronze, 90%",Rod,1/8 Hard,H00,45,109,90,0.05,9.1,0.05,0,0,0,0,0,0,0,0,0,0,0,0,0,0,0,0,0,0,0,0,0,0,0,0
"C22000 Commercial Bronze, 90%",Rod,Noal Grain Size 0.035 mm,OS035,40,109,90,0.05,9.1,0.05,0,0,0,0,0,0,0,0,0,0,0,0,0,0,0,0,0,0,0,0,0,0,0,0
"C22000 Commercial Bronze, 90%",Tube,Hard Drawn,H80,60,109,90,0.05,9.1,0.05,0,0,0,0,0,0,0,0,0,0,0,0,0,0,0,0,0,0,0,0,0,0,0,0
"C22000 Commercial Bronze, 90%",Tube,Noal Grain Size 0.035 mm,OS035,38,109,90,0.05,9.1,0.05,0,0,0,0,0,0,0,0,0,0,0,0,0,0,0,0,0,0,0,0,0,0,0,0
"C22000 Commercial Bronze, 90%",Wire,1/2 Hard,H02,60,109,90,0.05,9.1,0.05,0,0,0,0,0,0,0,0,0,0,0,0,0,0,0,0,0,0,0,0,0,0,0,0
"C22000 Commercial Bronze, 90%",Wire,1/4 Hard,H01,50,109,90,0.05,9.1,0.05,0,0,0,0,0,0,0,0,0,0,0,0,0,0,0,0,0,0,0,0,0,0,0,0
"C22000 Commercial Bronze, 90%",Wire,1/8 Hard,H00,44,109,90,0.05,9.1,0.05,0,0,0,0,0,0,0,0,0,0,0,0,0,0,0,0,0,0,0,0,0,0,0,0
"C22000 Commercial Bronze, 90%",Wire,Extra Hard,H06,83,109,90,0.05,9.1,0.05,0,0,0,0,0,0,0,0,0,0,0,0,0,0,0,0,0,0,0,0,0,0,0,0
"C22000 Commercial Bronze, 90%",Wire,Hard,H04,74,109,90,0.05,9.1,0.05,0,0,0,0,0,0,0,0,0,0,0,0,0,0,0,0,0,0,0,0,0,0,0,0
"C22000 Commercial Bronze, 90%",Wire,Noal Grain Size 0.015 mm,OS015,42,109,90,0.05,9.1,0.05,0,0,0,0,0,0,0,0,0,0,0,0,0,0,0,0,0,0,0,0,0,0,0,0
"C22000 Commercial Bronze, 90%",Wire,Noal Grain Size 0.035 mm,OS035,40,109,90,0.05,9.1,0.05,0,0,0,0,0,0,0,0,0,0,0,0,0,0,0,0,0,0,0,0,0,0,0,0
"C22000 Commercial Bronze, 90%",Wire,Spring,H08,90,109,90,0.05,9.1,0.05,0,0,0,0,0,0,0,0,0,0,0,0,0,0,0,0,0,0,0,0,0,0,0,0
" C22600 Jewelry Bronze, 87-1/",Flatt Products,1/2 Hard,H02,54,100,87.5,0.05,12.4,0.05,0,0,0,0,0,0,0,0,0,0,0,0,0,0,0,0,0,0,0,0,0,0,0,0
" C22600 Jewelry Bronze, 87-1/",Flatt Products,1/4 Hard,H01,47,100,87.5,0.05,12.4,0,0,0,0,0,0,0,0,0,0,0,0,0,0,0,0,0,0,0,0,0,0,0,0,0
" C22600 Jewelry Bronze, 87-1/",Flatt Products,Extra Hard,H06,72,100,87.5,0.05,12.4,0,0,0,0,0,0,0,0,0,0,0,0,0,0,0,0,0,0,0,0,0,0,0,0,0
" C22600 Jewelry Bronze, 87-1/",Flatt Products,Hard,H04,66,100,87.5,0.05,12.4,0,0,0,0,0,0,0,0,0,0,0,0,0,0,0,0,0,0,0,0,0,0,0,0,0
" C22600 Jewelry Bronze, 87-1/",Flatt Products,Noal Grain Size 0.015 mm,OS015,44,100,87.5,0.05,12.4,0,0,0,0,0,0,0,0,0,0,0,0,0,0,0,0,0,0,0,0,0,0,0,0,0
" C22600 Jewelry Bronze, 87-1/",Flatt Products,Noal Grain Size 0.025 mm,OS025,42,100,87.5,0.05,12.4,0,0,0,0,0,0,0,0,0,0,0,0,0,0,0,0,0,0,0,0,0,0,0,0,0
" C22600 Jewelry Bronze, 87-1/",Flatt Products,Noal Grain Size 0.035 mm,OS035,40,100,87.5,0.05,12.4,0,0,0,0,0,0,0,0,0,0,0,0,0,0,0,0,0,0,0,0,0,0,0,0,0
" C22600 Jewelry Bronze, 87-1/",Flatt Products,Noal Grain Size 0.050 mm,OS050,39,100,87.5,0.05,12.4,0,0,0,0,0,0,0,0,0,0,0,0,0,0,0,0,0,0,0,0,0,0,0,0,0
" C22600 Jewelry Bronze, 87-1/",Flatt Products,Spring,H08,79,100,87.5,0.05,12.4,0,0,0,0,0,0,0,0,0,0,0,0,0,0,0,0,0,0,0,0,0,0,0,0,0
" C22600 Jewelry Bronze, 87-1/",Flat Products & Wire,1/2 Hard,H02,54,100,87.5,0.05,12.4,0,0,0,0,0,0,0,0,0,0,0,0,0,0,0,0,0,0,0,0,0,0,0,0,0
" C22600 Jewelry Bronze, 87-1/",Flat Products & Wire,1/2 Hard,H02,68,100,87.5,0.05,12.4,0,0,0,0,0,0,0,0,0,0,0,0,0,0,0,0,0,0,0,0,0,0,0,0,0
" C22600 Jewelry Bronze, 87-1/",Flat Products & Wire,Noal Grain Size 0.015 mm,OS015,44,100,87.5,0.05,12.4,0,0,0,0,0,0,0,0,0,0,0,0,0,0,0,0,0,0,0,0,0,0,0,0,0
" C22600 Jewelry Bronze, 87-1/",Flat Products & Wire,Noal Grain Size 0.015 mm,OS015,45,100,87.5,0.05,12.4,0,0,0,0,0,0,0,0,0,0,0,0,0,0,0,0,0,0,0,0,0,0,0,0,0
" C22600 Jewelry Bronze, 87-1/",Flat Products & Wire,Noal Grain Size 0.050 mm,OS050,39,100,87.5,0.05,12.4,0,0,0,0,0,0,0,0,0,0,0,0,0,0,0,0,0,0,0,0,0,0,0,0,0
" C22600 Jewelry Bronze, 87-1/",Flat Products & Wire,Noal Grain Size 0.050 mm,OS050,40,100,87.5,0.05,12.4,0,0,0,0,0,0,0,0,0,0,0,0,0,0,0,0,0,0,0,0,0,0,0,0,0
" C22600 Jewelry Bronze, 87-1/",Flat Products & Wire,Spring,H08,79,100,87.5,0.05,12.4,0,0,0,0,0,0,0,0,0,0,0,0,0,0,0,0,0,0,0,0,0,0,0,0,0
" C22600 Jewelry Bronze, 87-1/",Flat Products & Wire,Spring,H08,97,100,87.5,0.05,12.4,0,0,0,0,0,0,0,0,0,0,0,0,0,0,0,0,0,0,0,0,0,0,0,0,0
" C22600 Jewelry Bronze, 87-1/",Wire,1/2 Hard,H02,68,100,87.5,0.05,12.4,0,0,0,0,0,0,0,0,0,0,0,0,0,0,0,0,0,0,0,0,0,0,0,0,0
" C22600 Jewelry Bronze, 87-1/",Wire,1/4 Hard,H01,56,100,87.5,0.05,12.4,0,0,0,0,0,0,0,0,0,0,0,0,0,0,0,0,0,0,0,0,0,0,0,0,0
" C22600 Jewelry Bronze, 87-1/",Wire,1/8 Hard,H00,47,100,87.5,0.05,12.4,0,0,0,0,0,0,0,0,0,0,0,0,0,0,0,0,0,0,0,0,0,0,0,0,0
" C22600 Jewelry Bronze, 87-1/",Wire,Extra Hard,H06,89,100,87.5,0.05,12.4,0,0,0,0,0,0,0,0,0,0,0,0,0,0,0,0,0,0,0,0,0,0,0,0,0
" C22600 Jewelry Bronze, 87-1/",Wire,Hard,H04,83,100,87.5,0.05,12.4,0,0,0,0,0,0,0,0,0,0,0,0,0,0,0,0,0,0,0,0,0,0,0,0,0
" C22600 Jewelry Bronze, 87-1/",Wire,Noal Grain Size 0.015 mm,OS015,45,100,87.5,0.05,12.4,0,0,0,0,0,0,0,0,0,0,0,0,0,0,0,0,0,0,0,0,0,0,0,0,0
" C22600 Jewelry Bronze, 87-1/",Wire,Noal Grain Size 0.025 mm,OS025,43,100,87.5,0.05,12.4,0,0,0,0,0,0,0,0,0,0,0,0,0,0,0,0,0,0,0,0,0,0,0,0,0
" C22600 Jewelry Bronze, 87-1/",Wire,Noal Grain Size 0.035 mm,OS035,41,100,87.5,0.05,12.4,0,0,0,0,0,0,0,0,0,0,0,0,0,0,0,0,0,0,0,0,0,0,0,0,0
" C22600 Jewelry Bronze, 87-1/",Wire,Noal Grain Size 0.050 mm,OS050,40,100,87.5,0.05,12.4,0,0,0,0,0,0,0,0,0,0,0,0,0,0,0,0,0,0,0,0,0,0,0,0,0
" C22600 Jewelry Bronze, 87-1/",Wire,Spring,H08,97,100,87.5,0.05,12.4,0,0,0,0,0,0,0,0,0,0,0,0,0,0,0,0,0,0,0,0,0,0,0,0,0
"C23000Red Brass, 85%
",Flat Products,1/2 Hard,H02,57,92,86,0.05,13.9,0.05,0,0,0,0,0,0,0,0,0,0,0,0,0,0,0,0,0,0,0,0,0,0,0,0
"C23000 Red Brass, 85%
",Flat Products,1/4 Hard,H01,49,92,86,0.05,13.9,0.05,0,0,0,0,0,0,0,0,0,0,0,0,0,0,0,0,0,0,0,0,0,0,0,0
"C23000 Red Brass, 85%
",Flat Products,1/8 Hard,H00,43,92,86,0.05,13.9,0.05,0,0,0,0,0,0,0,0,0,0,0,0,0,0,0,0,0,0,0,0,0,0,0,0
"C23000 Red Brass, 85%
",Flat Products,As Hot Rolled,M20,42,92,86,0.05,13.9,0.05,0,0,0,0,0,0,0,0,0,0,0,0,0,0,0,0,0,0,0,0,0,0,0,0
"C23000 Red Brass, 85%
",Flat Products,Extra Hard,H06,78,92,86,0.05,13.9,0.05,0,0,0,0,0,0,0,0,0,0,0,0,0,0,0,0,0,0,0,0,0,0,0,0
"C23000 Red Brass, 85%
",Flat Products,Hard,H04,70,92,86,0.05,13.9,0.05,0,0,0,0,0,0,0,0,0,0,0,0,0,0,0,0,0,0,0,0,0,0,0,0
"C23000 Red Brass, 85%
",Flat Products,Noal Grain Size 0.015 mm,OS015,45,92,86,0.05,13.9,0.05,0,0,0,0,0,0,0,0,0,0,0,0,0,0,0,0,0,0,0,0,0,0,0,0
"C23000 Red Brass, 85%
",Flat Products,Noal Grain Size 0.025 mm,OS025,43,92,86,0.05,13.9,0.05,0,0,0,0,0,0,0,0,0,0,0,0,0,0,0,0,0,0,0,0,0,0,0,0
"C23000 Red Brass, 85%
",Flat Products,Noal Grain Size 0.035 mm,OS035,41,92,86,0.05,13.9,0.05,0,0,0,0,0,0,0,0,0,0,0,0,0,0,0,0,0,0,0,0,0,0,0,0
"C23000 Red Brass, 85%
",Flat Products,Noal Grain Size 0.050 mm,OS050,40,92,86,0.05,13.9,0.05,0,0,0,0,0,0,0,0,0,0,0,0,0,0,0,0,0,0,0,0,0,0,0,0
"C23000 Red Brass, 85%
",Flat Products,Noal Grain Size 0.070 mm,OS070,39,92,86,0.05,13.9,0.05,0,0,0,0,0,0,0,0,0,0,0,0,0,0,0,0,0,0,0,0,0,0,0,0
"C23000 Red Brass, 85%
",Flat Products,Spring,H08,84,92,86,0.05,13.9,0.05,0,0,0,0,0,0,0,0,0,0,0,0,0,0,0,0,0,0,0,0,0,0,0,0
"C23000 Red Brass, 85%
",Pipe,Noal Grain Size 0.015 mm,OS015,44,92,86,0.05,13.9,0.05,0,0,0,0,0,0,0,0,0,0,0,0,0,0,0,0,0,0,0,0,0,0,0,0
"C23000 Red Brass, 85%
",Tube,Hard Drawn,H80,70,92,86,0.05,13.9,0.05,0,0,0,0,0,0,0,0,0,0,0,0,0,0,0,0,0,0,0,0,0,0,0,0
"C23000 Red Brass, 85%
",Tube,"Light Drawn, Light Cold Rolled",H55,50,92,86,0.05,13.9,0.05,0,0,0,0,0,0,0,0,0,0,0,0,0,0,0,0,0,0,0,0,0,0,0,0
"C23000 Red Brass, 85%
",Tube,Noal Grain Size 0.015 mm,OS015,44,92,86,0.05,13.9,0.05,0,0,0,0,0,0,0,0,0,0,0,0,0,0,0,0,0,0,0,0,0,0,0,0
"C23000 Red Brass, 85%
",Tube,Noal Grain Size 0.050 mm,OS050,40,92,86,0.05,13.9,0.05,0,0,0,0,0,0,0,0,0,0,0,0,0,0,0,0,0,0,0,0,0,0,0,0
"C23000 Red Brass, 85%
",Wire,1/2 Hard,H02,72,92,86,0.05,13.9,0.05,0,0,0,0,0,0,0,0,0,0,0,0,0,0,0,0,0,0,0,0,0,0,0,0
"C23000 Red Brass, 85%
",Wire,1/4 Hard,H01,59,92,86,0.05,13.9,0.05,0,0,0,0,0,0,0,0,0,0,0,0,0,0,0,0,0,0,0,0,0,0,0,0
"C23000 Red Brass, 85%
",Wire,1/8 Hard,H00,50,92,86,0.05,13.9,0.05,0,0,0,0,0,0,0,0,0,0,0,0,0,0,0,0,0,0,0,0,0,0,0,0
"C23000 Red Brass, 85%
",Wire,Hard,H04,88,92,86,0.05,13.9,0.05,0,0,0,0,0,0,0,0,0,0,0,0,0,0,0,0,0,0,0,0,0,0,0,0
"C23000 Red Brass, 85%
",Wire,Noal Grain Size 0.015 mm,OS015,45,92,86,0.05,13.9,0.05,0,0,0,0,0,0,0,0,0,0,0,0,0,0,0,0,0,0,0,0,0,0,0,0
"C23000 Red Brass, 85%
",Wire,Noal Grain Size 0.025 mm,OS025,43,92,86,0.05,13.9,0.05,0,0,0,0,0,0,0,0,0,0,0,0,0,0,0,0,0,0,0,0,0,0,0,0
"C23000 Red Brass, 85%
",Wire,Noal Grain Size 0.035 mm,OS035,41,92,86,0.05,13.9,0.05,0,0,0,0,0,0,0,0,0,0,0,0,0,0,0,0,0,0,0,0,0,0,0,0
"C23000 Red Brass, 85%
",Wire,Spring,H08,105,92,86,0.05,13.9,0.05,0,0,0,0,0,0,0,0,0,0,0,0,0,0,0,0,0,0,0,0,0,0,0,0
C17200 beryllium copper,Products,1/4 Hard and Precipitation Heat Treated,TH01,185,62,97.3,0,0,0,0,0,0,0,0,0,0,0,0,0,0,0,0,0,0.2,0.2,1.9,0,0.2,0,0,0,0,0
C17200 beryllium copper,Products,Hard and Precipitation Heat Treated,TH04,200,62,97.3,0,0,0,0,0,0,0,0,0,0,0,0,0,0,0,0,0,0.2,0.2,1.9,0,0.2,0,0,0,0,0
C17200 beryllium copper,Products,"Mill-hardened Temper, TM - 1/2 Hard",TM02,128,62,97.3,0,0,0,0,0,0,0,0,0,0,0,0,0,0,0,0,0,0.2,0.2,1.9,0,0.2,0,0,0,0,0
C17200 beryllium copper,Products,"Mill-hardened Temper, TM - 1/2 Hard",TM00,105,62,97.3,0,0,0,0,0,0,0,0,0,0,0,0,0,0,0,0,0,0.2,0.2,1.9,0,0.2,0,0,0,0,0
C17200 beryllium copper,Products,"Mill-hardened Temper, TM - 1/2 Hard",TM01,115,62,97.3,0,0,0,0,0,0,0,0,0,0,0,0,0,0,0,0,0,0.2,0.2,1.9,0,0.2,0,0,0,0,0
C17200 beryllium copper,Products,"Mill-hardened Temper, TM - Hard",TM04,142,62,97.3,0,0,0,0,0,0,0,0,0,0,0,0,0,0,0,0,0,0.2,0.2,1.9,0,0.2,0,0,0,0,0
C17200 beryllium copper,Products,"Mill-hardened Temper, TM - SHM",TM05,150,62,97.3,0,0,0,0,0,0,0,0,0,0,0,0,0,0,0,0,0,0.2,0.2,1.9,0,0.2,0,0,0,0,0
C17200 beryllium copper,Products,"Mill-hardened Temper, TM - XHMS Spring",TM08,182,62,97.3,0,0,0,0,0,0,0,0,0,0,0,0,0,0,0,0,0,0.2,0.2,1.9,0,0.2,0,0,0,0,0
C17200 beryllium copper,Products,"Mill-hardened Temper, TM -XHM - Extra Hard",TM06,168,62,97.3,0,0,0,0,0,0,0,0,0,0,0,0,0,0,0,0,0,0.2,0.2,1.9,0,0.2,0,0,0,0,0
C17200 beryllium copper,Products,Precipitation Hardened,TF00,175,62,97.3,0,0,0,0,0,0,0,0,0,0,0,0,0,0,0,0,0,0.2,0.2,1.9,0,0.2,0,0,0,0,0
C17200 beryllium copper,Products,Solution Heat Treated,TB00,70,62,97.3,0,0,0,0,0,0,0,0,0,0,0,0,0,0,0,0,0,0.2,0.2,1.9,0,0.2,0,0,0,0,0
C17200 beryllium copper,Products,Solution Heat Treated and Cold Worked: 1/2 Hard,TD02,92,62,97.3,0,0,0,0,0,0,0,0,0,0,0,0,0,0,0,0,0,0.2,0.2,1.9,0,0.2,0,0,0,0,0
C17200 beryllium copper,Products,Solution Heat Treated and Cold Worked: 1/4 Hard,TD01,80,62,97.3,0,0,0,0,0,0,0,0,0,0,0,0,0,0,0,0,0,0.2,0.2,1.9,0,0.2,0,0,0,0,0
C17200 beryllium copper,Products,Solution Heat Treated and Cold Worked: Hard,TD04,110,62,97.3,0,0,0,0,0,0,0,0,0,0,0,0,0,0,0,0,0,0.2,0.2,1.9,0,0.2,0,0,0,0,0
C17200 beryllium copper,Rod,Hard and Precipitation Heat Treated,TH04,205,62,97.3,0,0,0,0,0,0,0,0,0,0,0,0,0,0,0,0,0,0.2,0.2,1.9,0,0.2,0,0,0,0,0
C17200 beryllium copper,Rod,Hard and Precipitation Heat Treated,TH04,200,62,97.3,0,0,0,0,0,0,0,0,0,0,0,0,0,0,0,0,0,0.2,0.2,1.9,0,0.2,0,0,0,0,0
C17200 beryllium copper,Rod,Hard and Precipitation Heat Treated,TH04,195,62,97.3,0,0,0,0,0,0,0,0,0,0,0,0,0,0,0,0,0,0.2,0.2,1.9,0,0.2,0,0,0,0,0
C17200 beryllium copper,Rod,Precipitation Hardened,TF00,182,62,97.3,0,0,0,0,0,0,0,0,0,0,0,0,0,0,0,0,0,0.2,0.2,1.9,0,0.2,0,0,0,0,0
C17200 beryllium copper,Rod,Precipitation Hardened,TF00,182,62,97.3,0,0,0,0,0,0,0,0,0,0,0,0,0,0,0,0,0,0.2,0.2,1.9,0,0.2,0,0,0,0,0
C17200 beryllium copper,Rod,Solution Heat Treated,TB00,72,62,97.3,0,0,0,0,0,0,0,0,0,0,0,0,0,0,0,0,0,0.2,0.2,1.9,0,0.2,0,0,0,0,0
C17200 beryllium copper,Rod,Solution Heat Treated and Cold Worked: Hard,TD04,110,62,97.3,0,0,0,0,0,0,0,0,0,0,0,0,0,0,0,0,0,0.2,0.2,1.9,0,0.2,0,0,0,0,0
C17200 beryllium copper,Rod,Solution Heat Treated and Cold Worked: Hard,TD04,103,62,97.3,0,0,0,0,0,0,0,0,0,0,0,0,0,0,0,0,0,0.2,0.2,1.9,0,0.2,0,0,0,0,0
C17200 beryllium copper,Rod,Solution Heat Treated and Cold Worked: Hard,TD04,108,62,97.3,0,0,0,0,0,0,0,0,0,0,0,0,0,0,0,0,0,0.2,0.2,1.9,0,0.2,0,0,0,0,0
C17200 beryllium copper,Wire,1/2 Hard and Precipitation Heat Treated,TH02,200,62,97.3,0,0,0,0,0,0,0,0,0,0,0,0,0,0,0,0,0,0.2,0.2,1.9,0,0.2,0,0,0,0,0
C17200 beryllium copper,Wire,1/4 Hard and Precipitation Heat Treated,TH01,190,62,97.3,0,0,0,0,0,0,0,0,0,0,0,0,0,0,0,0,0,0.2,0.2,1.9,0,0.2,0,0,0,0,0
C17200 beryllium copper,Wire,3/4 Hard and Precipitation Heat Treated,TH03,210,62,97.3,0,0,0,0,0,0,0,0,0,0,0,0,0,0,0,0,0,0.2,0.2,1.9,0,0.2,0,0,0,0,0
C17200 beryllium copper,Wire,Hard and Precipitation Heat Treated,TH04,212,62,97.3,0,0,0,0,0,0,0,0,0,0,0,0,0,0,0,0,0,0.2,0.2,1.9,0,0.2,0,0,0,0,0
C17200 beryllium copper,Wire,Precipitation Hardened,TF00,178,62,97.3,0,0,0,0,0,0,0,0,0,0,0,0,0,0,0,0,0,0.2,0.2,1.9,0,0.2,0,0,0,0,0
C17200 beryllium copper,Wire,Solution Heat Treated,TB00,68,62,97.3,0,0,0,0,0,0,0,0,0,0,0,0,0,0,0,0,0,0.2,0.2,1.9,0,0.2,0,0,0,0,0
C17200 beryllium copper,Wire,Solution Heat Treated and Cold Worked: 1/2 Hard,TD02,122,62,97.3,0,0,0,0,0,0,0,0,0,0,0,0,0,0,0,0,0,0.2,0.2,1.9,0,0.2,0,0,0,0,0
C17200 beryllium copper,Wire,Solution Heat Treated and Cold Worked: 1/4 Hard,TD01,102,62,97.3,0,0,0,0,0,0,0,0,0,0,0,0,0,0,0,0,0,0.2,0.2,1.9,0,0.2,0,0,0,0,0
C17200 beryllium copper,Wire,Solution Heat Treated and Cold Worked: 3/4 Hard,TD03,142,62,97.3,0,0,0,0,0,0,0,0,0,0,0,0,0,0,0,0,0,0.2,0.2,1.9,0,0.2,0,0,0,0,0
C17200 beryllium copper,Wire,Solution Heat Treated and Cold Worked: Hard,TD04,152,62,97.3,0,0,0,0,0,0,0,0,0,0,0,0,0,0,0,0,0,0.2,0.2,1.9,0,0.2,0,0,0,0,0
"C24000 Low Brass, 80%",Flat Products,1/2 Hard,H02,61,81,80,0.05,19,0.05,0,0,0,0,0,0,0,0,0,0,0,0,0,0,0,0,0,0,0,0,0,0,0,0
"C24000 Low Brass, 80%",Flat Products,1/4 Hard,H01,53,81,80,0.05,19,0.05,0,0,0,0,0,0,0,0,0,0,0,0,0,0,0,0,0,0,0,0,0,0,0,0
"C24000 Low Brass, 80%",Flat Products,Hard,H04,74,81,80,0.05,19,0.05,0,0,0,0,0,0,0,0,0,0,0,0,0,0,0,0,0,0,0,0,0,0,0,0
"C24000 Low Brass, 80%",Flat Products,Nominal Grain Size 0.015 mm,OS015,50,81,80,0.05,19,0.05,0,0,0,0,0,0,0,0,0,0,0,0,0,0,0,0,0,0,0,0,0,0,0,0
"C24000 Low Brass, 80%",Flat Products,Nominal Grain Size 0.025 mm,OS025,48,81,80,0.05,19,0.05,0,0,0,0,0,0,0,0,0,0,0,0,0,0,0,0,0,0,0,0,0,0,0,0
"C24000 Low Brass, 80%",Flat Products,Nominal Grain Size 0.035 mm,OS035,46,81,80,0.05,19,0.05,0,0,0,0,0,0,0,0,0,0,0,0,0,0,0,0,0,0,0,0,0,0,0,0
"C24000 Low Brass, 80%",Flat Products,Nominal Grain Size 0.050 mm,OS050,44,81,80,0.05,19,0.05,0,0,0,0,0,0,0,0,0,0,0,0,0,0,0,0,0,0,0,0,0,0,0,0
"C24000 Low Brass, 80%",Flat Products,Nominal Grain Size 0.070 mm,OS070,42,81,80,0.05,19,0.05,0,0,0,0,0,0,0,0,0,0,0,0,0,0,0,0,0,0,0,0,0,0,0,0
"C24000 Low Brass, 80%",Flat Products,Spring,H08,91,81,80,0.05,19,0.05,0,0,0,0,0,0,0,0,0,0,0,0,0,0,0,0,0,0,0,0,0,0,0,0
"C24000 Low Brass, 80%",Flat Products & Wire,Hard,H04,107,81,80,0.05,19,0.05,0,0,0,0,0,0,0,0,0,0,0,0,0,0,0,0,0,0,0,0,0,0,0,0
"C24000 Low Brass, 80%",Flat Products & Wire,Hard,H04,74,81,80,0.05,19,0.05,0,0,0,0,0,0,0,0,0,0,0,0,0,0,0,0,0,0,0,0,0,0,0,0
"C24000 Low Brass, 80%",Flat Products & Wire,Nominal Grain Size 0.015 mm,OS015,50,81,80,0.05,19,0.05,0,0,0,0,0,0,0,0,0,0,0,0,0,0,0,0,0,0,0,0,0,0,0,0
"C24000 Low Brass, 80%",Flat Products & Wire,Nominal Grain Size 0.015 mm,OS015,50,81,80,0.05,19,0.05,0,0,0,0,0,0,0,0,0,0,0,0,0,0,0,0,0,0,0,0,0,0,0,0
"C24000 Low Brass, 80%",Flat Products & Wire,Nominal Grain Size 0.050 mm,OS050,44,81,80,0.05,19,0.05,0,0,0,0,0,0,0,0,0,0,0,0,0,0,0,0,0,0,0,0,0,0,0,0
"C24000 Low Brass, 80%",Flat Products & Wire,Nominal Grain Size 0.050 mm,OS050,44,81,80,0.05,19,0.05,0,0,0,0,0,0,0,0,0,0,0,0,0,0,0,0,0,0,0,0,0,0,0,0
"C24000 Low Brass, 80%",Flat Products & Wire,Spring,H08,91,81,80,0.05,19,0.05,0,0,0,0,0,0,0,0,0,0,0,0,0,0,0,0,0,0,0,0,0,0,0,0
"C24000 Low Brass, 80%",Flat Products & Wire,Spring,H08,125,81,80,0.05,19,0.05,0,0,0,0,0,0,0,0,0,0,0,0,0,0,0,0,0,0,0,0,0,0,0,0
"C24000 Low Brass, 80%",Wire,1/2 Hard,H02,82,81,80,0.05,19,0.05,0,0,0,0,0,0,0,0,0,0,0,0,0,0,0,0,0,0,0,0,0,0,0,0
"C24000 Low Brass, 80%",Wire,1/4 Hard,H01,68,81,80,0.05,19,0.05,0,0,0,0,0,0,0,0,0,0,0,0,0,0,0,0,0,0,0,0,0,0,0,0
"C24000 Low Brass, 80%",Wire,1/8 Hard,H00,56,81,80,0.05,19,0.05,0,0,0,0,0,0,0,0,0,0,0,0,0,0,0,0,0,0,0,0,0,0,0,0
"C24000 Low Brass, 80%",Wire,Extra Hard,H06,116,81,80,0.05,19,0.05,0,0,0,0,0,0,0,0,0,0,0,0,0,0,0,0,0,0,0,0,0,0,0,0
"C24000 Low Brass, 80%",Wire,Hard,H04,107,81,80,0.05,19,0.05,0,0,0,0,0,0,0,0,0,0,0,0,0,0,0,0,0,0,0,0,0,0,0,0
"C24000 Low Brass, 80%",Wire,Nominal Grain Size 0.015 mm,OS015,50,81,80,0.05,19,0.05,0,0,0,0,0,0,0,0,0,0,0,0,0,0,0,0,0,0,0,0,0,0,0,0
"C24000 Low Brass, 80%",Wire,Nominal Grain Size 0.035 mm,OS035,46,81,80,0.05,19,0.05,0,0,0,0,0,0,0,0,0,0,0,0,0,0,0,0,0,0,0,0,0,0,0,0
"C24000 Low Brass, 80%",Wire,Nominal Grain Size 0.050 mm,OS050,44,81,80,0.05,19,0.05,0,0,0,0,0,0,0,0,0,0,0,0,0,0,0,0,0,0,0,0,0,0,0,0
"C24000 Low Brass, 80%",Wire,Spring,H08,125,81,80,0.05,19,0.05,0,0,0,0,0,0,0,0,0,0,0,0,0,0,0,0,0,0,0,0,0,0,0,0
"C26000 Cartridge Brass, 70%",Flat Products,1/2 Hard,H02,62,70,69,0.07,30.988,0.05,0,0,0,0,0,0,0,0,0,0,0,0,0,0,0,0,0,0,0,0,0,0,0,0
"C26000 Cartridge Brass, 70%",Flat Products,1/4 Hard,H01,54,70,69,0.07,30.988,0.05,0,0,0,0,0,0,0,0,0,0,0,0,0,0,0,0,0,0,0,0,0,0,0,0
"C26000 Cartridge Brass, 70%",Flat Products,Extra Hard,H06,86,70,69,0.07,30.988,0.05,0,0,0,0,0,0,0,0,0,0,0,0,0,0,0,0,0,0,0,0,0,0,0,0
"C26000 Cartridge Brass, 70%",Flat Products,Extra Spring,H10,99,70,69,0.07,30.988,0.05,0,0,0,0,0,0,0,0,0,0,0,0,0,0,0,0,0,0,0,0,0,0,0,0
"C26000 Cartridge Brass, 70%",Flat Products,Hard,H04,76,70,69,0.07,30.988,0.05,0,0,0,0,0,0,0,0,0,0,0,0,0,0,0,0,0,0,0,0,0,0,0,0
"C26000 Cartridge Brass, 70%",Flat Products,Nominal Grain Size 0.015 mm,OS015,53,70,69,0.07,30.988,0.05,0,0,0,0,0,0,0,0,0,0,0,0,0,0,0,0,0,0,0,0,0,0,0,0
"C26000 Cartridge Brass, 70%",Flat Products,Nominal Grain Size 0.025 mm,OS025,51,70,69,0.07,30.988,0.05,0,0,0,0,0,0,0,0,0,0,0,0,0,0,0,0,0,0,0,0,0,0,0,0
"C26000 Cartridge Brass, 70%",Flat Products,Nominal Grain Size 0.035 mm,OS035,49,70,69,0.07,30.988,0.05,0,0,0,0,0,0,0,0,0,0,0,0,0,0,0,0,0,0,0,0,0,0,0,0
"C26000 Cartridge Brass, 70%",Flat Products,Nominal Grain Size 0.050 mm,OS050,47,70,69,0.07,30.988,0.05,0,0,0,0,0,0,0,0,0,0,0,0,0,0,0,0,0,0,0,0,0,0,0,0
"C26000 Cartridge Brass, 70%",Flat Products,Nominal Grain Size 0.070 mm,OS070,46,70,69,0.07,30.988,0.05,0,0,0,0,0,0,0,0,0,0,0,0,0,0,0,0,0,0,0,0,0,0,0,0
"C26000 Cartridge Brass, 70%",Flat Products,Nominal Grain Size 0.100 mm,OS100,44,70,69,0.07,30.988,0.05,0,0,0,0,0,0,0,0,0,0,0,0,0,0,0,0,0,0,0,0,0,0,0,0
"C26000 Cartridge Brass, 70%",Flat Products,Spring,H08,94,70,69,0.07,30.988,0.05,0,0,0,0,0,0,0,0,0,0,0,0,0,0,0,0,0,0,0,0,0,0,0,0
"C26000 Cartridge Brass, 70%",Rod,1/2 Hard,H02,70,70,69,0.07,30.988,0.05,0,0,0,0,0,0,0,0,0,0,0,0,0,0,0,0,0,0,0,0,0,0,0,0
"C26000 Cartridge Brass, 70%",Rod,1/8 Hard,H00,55,70,69,0.07,30.988,0.05,0,0,0,0,0,0,0,0,0,0,0,0,0,0,0,0,0,0,0,0,0,0,0,0
"C26000 Cartridge Brass, 70%",Rod,Nominal Grain Size 0.050 mm,OS050,48,70,69,0.07,30.988,0.05,0,0,0,0,0,0,0,0,0,0,0,0,0,0,0,0,0,0,0,0,0,0,0,0
"C26000 Cartridge Brass, 70%",Tube,Hard Drawn,H80,78,70,69,0.07,30.988,0.05,0,0,0,0,0,0,0,0,0,0,0,0,0,0,0,0,0,0,0,0,0,0,0,0
"C26000 Cartridge Brass, 70%",Tube,Nominal Grain Size 0.025 mm,OS025,52,70,69,0.07,30.988,0.05,0,0,0,0,0,0,0,0,0,0,0,0,0,0,0,0,0,0,0,0,0,0,0,0
"C26000 Cartridge Brass, 70%",Tube,Nominal Grain Size 0.050 mm,OS050,47,70,69,0.07,30.988,0.05,0,0,0,0,0,0,0,0,0,0,0,0,0,0,0,0,0,0,0,0,0,0,0,0
"C26000 Cartridge Brass, 70%",Wire,1/4 Hard,H01,70,70,69,0.07,30.988,0.05,0,0,0,0,0,0,0,0,0,0,0,0,0,0,0,0,0,0,0,0,0,0,0,0
"C26000 Cartridge Brass, 70%",Wire,1/8 Hard,H00,58,70,69,0.07,30.988,0.05,0,0,0,0,0,0,0,0,0,0,0,0,0,0,0,0,0,0,0,0,0,0,0,0
"C26000 Cartridge Brass, 70%",Wire,Extra Hard,H06,124,70,69,0.07,30.988,0.05,0,0,0,0,0,0,0,0,0,0,0,0,0,0,0,0,0,0,0,0,0,0,0,0
"C26000 Cartridge Brass, 70%",Wire,Nominal Grain Size 0.015 mm,OS015,54,70,69,0.07,30.988,0.05,0,0,0,0,0,0,0,0,0,0,0,0,0,0,0,0,0,0,0,0,0,0,0,0
"C26000 Cartridge Brass, 70%",Wire,Nominal Grain Size 0.025 mm,OS025,52,70,69,0.07,30.988,0.05,0,0,0,0,0,0,0,0,0,0,0,0,0,0,0,0,0,0,0,0,0,0,0,0
"C26000 Cartridge Brass, 70%",Wire,Nominal Grain Size 0.035 mm,OS035,50,70,69,0.07,30.988,0.05,0,0,0,0,0,0,0,0,0,0,0,0,0,0,0,0,0,0,0,0,0,0,0,0
"C26000 Cartridge Brass, 70%",Wire,Nominal Grain Size 0.050 mm,OS050,48,70,69,0.07,30.988,0.05,0,0,0,0,0,0,0,0,0,0,0,0,0,0,0,0,0,0,0,0,0,0,0,0
"C26000 Cartridge Brass, 70%",Wire,Spring,H08,130,70,69,0.07,30.988,0.05,0,0,0,0,0,0,0,0,0,0,0,0,0,0,0,0,0,0,0,0,0,0,0,0
C26130*,Flat Products,1/2 Hard,H02,62,70,69,0.05,30.86,0.05,0.04,0,0,0,0,0,0,0,0,0,0,0,0,0,0,0,0,0,0,0,0,0,0,0
C26130*,Flat Products,1/4 Hard,H01,54,70,69,0.05,30.86,0.05,0.04,0,0,0,0,0,0,0,0,0,0,0,0,0,0,0,0,0,0,0,0,0,0,0
C26130*,Flat Products,Extra Hard,H06,86,70,69,0.05,30.86,0.05,0.04,0,0,0,0,0,0,0,0,0,0,0,0,0,0,0,0,0,0,0,0,0,0,0
C26130*,Flat Products,Extra Spring,H10,99,70,69,0.05,30.86,0.05,0.04,0,0,0,0,0,0,0,0,0,0,0,0,0,0,0,0,0,0,0,0,0,0,0
C26130*,Flat Products,Hard,H04,76,70,69,0.05,30.86,0.05,0.04,0,0,0,0,0,0,0,0,0,0,0,0,0,0,0,0,0,0,0,0,0,0,0
C26130*,Flat Products,Nominal Grain Size 0.015 mm,OS015,53,70,69,0.05,30.86,0.05,0.04,0,0,0,0,0,0,0,0,0,0,0,0,0,0,0,0,0,0,0,0,0,0,0
C26130*,Flat Products,Nominal Grain Size 0.025 mm,OS025,51,70,69,0.05,30.86,0.05,0.04,0,0,0,0,0,0,0,0,0,0,0,0,0,0,0,0,0,0,0,0,0,0,0
C26130*,Flat Products,Nominal Grain Size 0.035 mm,OS035,49,70,69,0.05,30.86,0.05,0.04,0,0,0,0,0,0,0,0,0,0,0,0,0,0,0,0,0,0,0,0,0,0,0
C26130*,Flat Products,Nominal Grain Size 0.050 mm,OS050,47,70,69,0.05,30.86,0.05,0.04,0,0,0,0,0,0,0,0,0,0,0,0,0,0,0,0,0,0,0,0,0,0,0
