Repository: abhinav-pandey29/Projects

PROJECT TITLE: 
Machine Learning Assisted Discovery of High Performing Copper Alloys

-----------------------------------------------------------------------------------

Description
-----------------------------------------------------------------------------------
"InverseModel.py" takes desired value of Tensile Strength or Thermal Conductivity as input. 
 
It returns a comma-seperated values (csv) file called results.py containing the percentage composition by mass) of copper alloys that can be good potential candidates and others which are already known to have those values.

File: Copper Alloy Discovery using AI/Reverse modelling/CopperData.csv (part 4 of 7)
,name,form,temper,temper_code,tensile_strength,thermal_conductivity,cu,pb,zn,fe,p,ag,as,o,sb,te,ni,bi,cd,sn,s,mn,zr,mg,co,al,be,cr,si,ti,ca,li,b,c,nb,se
862,C19240* Super KFC,products,1/2 Hard,H02,62,118,97.43,0.02,1,0.3,0.12,0,0,0,0,0,0,0,0,0.8,0,0.02,0,0,0,0,0,0,0.01,0,0,0,0,0,0,0
863,C19240* Super KFC,products,Extra Spring,H10,86,118,97.43,0.02,1,0.3,0.12,0,0,0,0,0,0,0,0,0.8,0,0.02,0,0,0,0,0,0,0.01,0,0,0,0,0,0,0
864,C19240* Super KFC,products,Hard,H04,72,118,97.43,0.02,1,0.3,0.12,0,0,0,0,0,0,0,0,0.8,0,0.02,0,0,0,0,0,0,0.01,0,0,0,0,0,0,0
865,C19240* Super KFC,products,Spring,H08,79,118,97.43,0.02,1,0.3,0.12,0,0,0,0,0,0,0,0,0.8,0,0.02,0,0,0,0,0,0,0.01,0,0,0,0,0,0,0
866,C19250* SPKFC-5W (High Copper),products,1/2 Hard,H02,70,75,97.38,0.02,1,0.3,0.12,0,0,0,0,0,0,0,0,1.15,0,0.02,0,0,0,0,0,0,0.01,0,0,0,0,0,0,0
867,C19250* SPKFC-5W (High Copper),products,Extra Spring,H10,108,75,97.38,0.02,1,0.3,0.12,0,0,0,0,0,0,0,0,1.15,0,0.02,0,0,0,0,0,0,0.01,0,0,0,0,0,0,0
868,C19250* SPKFC-5W (High Copper),products,Hard,H04,87,75,97.38,0.02,1,0.3,0.12,0,0,0,0,0,0,0,0,1.15,0,0.02,0,0,0,0,0,0,0.01,0,0,0,0,0,0,0
869,C19250* SPKFC-5W (High Copper),products,Spring,H08,94,75,97.38,0.02,1,0.3,0.12,0,0,0,0,0,0,0,0,1.15,0,0.02,0,0,0,0,0,0,0.01,0,0,0,0,0,0,0
870,C19280*,products,1/2 Hard,H02,78,128,98.61,0,0.185,1,0,0,0,0,0,0,0,0,0,0.185,0,0,0,0,0,0,0,0,0,0,0,0,0,0,0,0
871,C19280*,products,Extra Hard,H06,83,128,98.61,0,0.185,1,0,0,0,0,0,0,0,0,0,0.185,0,0,0,0,0,0,0,0,0,0,0,0,0,0,0,0
872,C19280*,products,Hard,H04,80,128,98.61,0,0.185,1,0,0,0,0,0,0,0,0,0,0.185,0,0,0,0,0,0,0,0,0,0,0,0,0,0,0,0
873,C19400*,products,1/2 Hard,H02,60,150,95.66,0.03,0.125,2.35,0.71,0,0,0,0,0,0,0,0,0,0,0,0,0,0,0,0,0,0,0,0,0,0,0,0,0
874,C19400*,products,Extra Hard,H06,70,150,95.66,0.03,0.125,2.35,0.71,0,0,0,0,0,0,0,0,0,0,0,0,0,0,0,0,0,0,0,0,0,0,0,0,0
875,C19400*,products,Extra Spring,H10,76,150,95.66,0.03,0.125,2.35,0.71,0,0,0,0,0,0,0,0,0,0,0,0,0,0,0,0,0,0,0,0,0,0,0,0,0
876,C19400*,products,Hard,H04,67,150,95.66,0.03,0.125,2.35,0.71,0,0,0,0,0,0,0,0,0,0,0,0,0,0,0,0,0,0,0,0,0,0,0,0,0
877,C19400*,products,Light Anneal,O50,50,150,95.66,0.03,0.125,2.35,0.71,0,0,0,0,0,0,0,0,0,0,0,0,0,0,0,0,0,0,0,0,0,0,0,0,0
878,C19400*,products,Rod & Bar,O60,45,150,95.66,0.03,0.125,2.35,0.71,0,0,0,0,0,0,0,0,0,0,0,0,0,0,0,0,0,0,0,0,0,0,0,0,0
879,C19400*,products,Spring,H08,73,150,95.66,0.03,0.125,2.35,0.71,0,0,0,0,0,0,0,0,0,0,0,0,0,0,0,0,0,0,0,0,0,0,0,0,0
880,C19400*,products,Super Spring,H14,80,150,95.66,0.03,0.125,2.35,0.71,0,0,0,0,0,0,0,0,0,0,0,0,0,0,0,0,0,0,0,0,0,0,0,0,0
881,C19400*,tube,1/2 Hard,H02,58,150,95.66,0.03,0.125,2.35,0.71,0,0,0,0,0,0,0,0,0,0,0,0,0,0,0,0,0,0,0,0,0,0,0,0,0
882,C19400*,tube,As-Welded from Extra Spring Strip,WM10,76,150,95.66,0.03,0.125,2.35,0.71,0,0,0,0,0,0,0,0,0,0,0,0,0,0,0,0,0,0,0,0,0,0,0,0,0
883,C19400*,tube,As-Welded from Hard Strip,WM04,65,150,95.66,0.03,0.125,2.35,0.71,0,0,0,0,0,0,0,0,0,0,0,0,0,0,0,0,0,0,0,0,0,0,0,0,0
884,C19400*,tube,Hard Drawn,H80,68,150,95.66,0.03,0.125,2.35,0.71,0,0,0,0,0,0,0,0,0,0,0,0,0,0,0,0,0,0,0,0,0,0,0,0,0
885,C19400*,tube,Light Anneal,O50,50,150,95.66,0.03,0.125,2.35,0.71,0,0,0,0,0,0,0,0,0,0,0,0,0,0,0,0,0,0,0,0,0,0,0,0,0
886,C19400*,tube,Rod & Bar,O60,45,150,95.66,0.03,0.125,2.35,0.71,0,0,0,0,0,0,0,0,0,0,0,0,0,0,0,0,0,0,0,0,0,0,0,0,0
887,C19500*,products,Precipitation Hardened,TF00,80,115,96.57,0.55,0.2,1.5,0.18,0,0,0,0,0,0,0,0,0,0,0,0,0,0.8,0.02,0,0,0,0,0,0,0,0,0,0
888,C19500*,products,Precipitation Heat Treated or Spinodal Heat Treated and 1/2 Hard,TL02,86,115,96.57,0.55,0.2,1.5,0.18,0,0,0,0,0,0,0,0,0,0,0,0,0,0.8,0.02,0,0,0,0,0,0,0,0,0,0
889,C19500*,products,Precipitation Heat Treated or Spinodal Heat Treated and Extra Spring,TL10,97,115,96.57,0.55,0.2,1.5,0.18,0,0,0,0,0,0,0,0,0,0,0,0,0,0.8,0.02,0,0,0,0,0,0,0,0,0,0
890,C19500*,products,Precipitation Heat Treated or Spinodal Heat Treated and Spring,TL08,93,115,96.57,0.55,0.2,1.5,0.18,0,0,0,0,0,0,0,0,0,0,0,0,0,0.8,0.02,0,0,0,0,0,0,0,0,0,0
891,C19800*,products,1/2 Hard,H02,63,150,97.29,0,0.9,0.26,0.55,0,0,0,0,0,0,0,0,0.55,0,0,0,0.55,0,0,0,0,0,0,0,0,0,0,0,0
892,C19800*,products,Extra Hard,H06,80,150,97.29,0,0.9,0.26,0.55,0,0,0,0,0,0,0,0,0.55,0,0,0,0.55,0,0,0,0,0,0,0,0,0,0,0,0
893,C19800*,products,Hard,H04,72,150,97.29,0,0.9,0.26,0.55,0,0,0,0,0,0,0,0,0.55,0,0,0,0.55,0,0,0,0,0,0,0,0,0,0,0,0
894,C19810 High copper alloy,products,1/2 Hard,H02,60,145,93.49,0,4,2,0.1,0,0,0,0,0,0,0,0,0,0,0,0.1,0.1,0,0,0,0.09,0,0.1,0,0,0,0,0,0
895,C19810 High copper alloy,products,Extra Hard,H06,76,145,93.49,0,4,2,0.1,0,0,0,0,0,0,0,0,0,0,0,0.1,0.1,0,0,0,0.09,0,0.1,0,0,0,0,0,0
896,C19810 High copper alloy,products,Hard,H04,66,145,93.49,0,4,2,0.1,0,0,0,0,0,0,0,0,0,0,0,0.1,0.1,0,0,0,0.09,0,0.1,0,0,0,0,0,0
897,C19910 NKT322,products,"Mill-hardened Temper, TM - Hard",TM04,141,39,96.55,0,0,0.2,0,0,0,0,0,0,0,0,0,0,0,0,0,0,0,0,0,0,0,3.25,0,0,0,0,0,0
898,C19910 NKT323,products,"Mill-hardened Temper, TM - XHMS Spring",TM08,155,39,96.55,0,0,0.2,0,0,0,0,0,0,0,0,0,0,0,0,0,0,0,0,0,0,0,3.25,0,0,0,0,0,0
899,C19910 NKT324,products,"Mill-hardened Temper, TM -XHM - Extra Hard",TM06,150,39,96.55,0,0,0.2,0,0,0,0,0,0,0,0,0,0,0,0,0,0,0,0,0,0,0,3.25,0,0,0,0,0,0
900,"C21000 Gilding, 95%",products,1/2 Hard,H02,48,135,95,0.05,4.9,0.05,0,0,0,0,0,0,0,0,0,0,0,0,0,0,0,0,0,0,0,0,0,0,0,0,0,0
901,"C21000 Gilding, 95%",products,1/4 Hard,H01,42,135,95,0.05,4.9,0.05,0,0,0,0,0,0,0,0,0,0,0,0,0,0,0,0,0,0,0,0,0,0,0,0,0,0
902,"C21000 Gilding, 95%",products,Extra Hard,H06,61,135,95,0.05,4.9,0.05,0,0,0,0,0,0,0,0,0,0,0,0,0,0,0,0,0,0,0,0,0,0,0,0,0,0
903,"C21000 Gilding, 95%",products,Hard,H04,56,135,95,0.05,4.9,0.05,0,0,0,0,0,0,0,0,0,0,0,0,0,0,0,0,0,0,0,0,0,0,0,0,0,0
904,"C21000 Gilding, 95%",products,Noal Grain Size 0.015 mm,OS015,38,135,95,0.05,4.9,0.05,0,0,0,0,0,0,0,0,0,0,0,0,0,0,0,0,0,0,0,0,0,0,0,0,0,0
905,"C21000 Gilding, 95%",products,Noal Grain Size 0.035 mm,OS035,35,135,95,0.05,4.9,0.05,0,0,0,0,0,0,0,0,0,0,0,0,0,0,0,0,0,0,0,0,0,0,0,0,0,0
906,"C21000 Gilding, 95%",products,Nominal Grain Size 0.050 mm,OS050,34,135,95,0.05,4.9,0.05,0,0,0,0,0,0,0,0,0,0,0,0,0,0,0,0,0,0,0,0,0,0,0,0,0,0
907,"C21000 Gilding, 95%",products,Spring,H08,64,135,95,0.05,4.9,0.05,0,0,0,0,0,0,0,0,0,0,0,0,0,0,0,0,0,0,0,0,0,0,0,0,0,0
908,"C22000 Commercial Bronze, 90%",products,1/2 Hard,H02,52,109,90,0.05,9.1,0.05,0,0,0,0,0,0,0,0,0,0,0,0,0,0,0,0,0,0,0,0,0,0,0,0,0,0
909,"C22000 Commercial Bronze, 90%",products,1/4 Hard,H01,45,109,90,0.05,9.1,0.05,0,0,0,0,0,0,0,0,0,0,0,0,0,0,0,0,0,0,0,0,0,0,0,0,0,0
910,"C22000 Commercial Bronze, 90%",products,As Hot Rolled,M20,37,109,90,0.05,9.1,0.05,0,0,0,0,0,0,0,0,0,0,0,0,0,0,0,0,0,0,0,0,0,0,0,0,0,0
911,"C22000 Commercial Bronze, 90%",products,As Hot Rolled,M20,39,109,90,0.05,9.1,0.05,0,0,0,0,0,0,0,0,0,0,0,0,0,0,0,0,0,0,0,0,0,0,0,0,0,0
912,"C22000 Commercial Bronze, 90%",products,Extra Hard,H06,67,109,90,0.05,9.1,0.05,0,0,0,0,0,0,0,0,0,0,0,0,0,0,0,0,0,0,0,0,0,0,0,0,0,0
913,"C22000 Commercial Bronze, 90%",products,Hard,H04,61,109,90,0.05,9.1,0.05,0,0,0,0,0,0,0,0,0,0,0,0,0,0,0,0,0,0,0,0,0,0,0,0,0,0
914,"C22000 Commercial Bronze, 90%",products,Noal Grain Size 0.015 mm,OS015,41,109,90,0.05,9.1,0.05,0,0,0,0,0,0,0,0,0,0,0,0,0,0,0,0,0,0,0,0,0,0,0,0,0,0
915,"C22000 Commercial Bronze, 90%",products,Noal Grain Size 0.025 mm,OS025,39,109,90,0.05,9.1,0.05,0,0,0,0,0,0,0,0,0,0,0,0,0,0,0,0,0,0,0,0,0,0,0,0,0,0
916,"C22000 Commercial Bronze, 90%",products,Noal Grain Size 0.035 mm,OS035,38,109,90,0.05,9.1,0.05,0,0,0,0,0,0,0,0,0,0,0,0,0,0,0,0,0,0,0,0,0,0,0,0,0,0
917,"C22000 Commercial Bronze, 90%",products,Nominal Grain Size 0.050 mm,OS050,37,109,90,0.05,9.1,0.05,0,0,0,0,0,0,0,0,0,0,0,0,0,0,0,0,0,0,0,0,0,0,0,0,0,0
918,"C22000 Commercial Bronze, 90%",products,Spring,H08,72,109,90,0.05,9.1,0.05,0,0,0,0,0,0,0,0,0,0,0,0,0,0,0,0,0,0,0,0,0,0,0,0,0,0
919,"C22000 Commercial Bronze, 90%",rod,1/8 Hard,H00,45,109,90,0.05,9.1,0.05,0,0,0,0,0,0,0,0,0,0,0,0,0,0,0,0,0,0,0,0,0,0,0,0,0,0
920,"C22000 Commercial Bronze, 90%",rod,Noal Grain Size 0.035 mm,OS035,40,109,90,0.05,9.1,0.05,0,0,0,0,0,0,0,0,0,0,0,0,0,0,0,0,0,0,0,0,0,0,0,0,0,0
921,"C22000 Commercial Bronze, 90%",tube,Hard Drawn,H80,60,109,90,0.05,9.1,0.05,0,0,0,0,0,0,0,0,0,0,0,0,0,0,0,0,0,0,0,0,0,0,0,0,0,0
922,"C22000 Commercial Bronze, 90%",tube,Noal Grain Size 0.035 mm,OS035,38,109,90,0.05,9.1,0.05,0,0,0,0,0,0,0,0,0,0,0,0,0,0,0,0,0,0,0,0,0,0,0,0,0,0
923,"C22000 Commercial Bronze, 90%",wire,1/2 Hard,H02,60,109,90,0.05,9.1,0.05,0,0,0,0,0,0,0,0,0,0,0,0,0,0,0,0,0,0,0,0,0,0,0,0,0,0
924,"C22000 Commercial Bronze, 90%",wire,1/4 Hard,H01,50,109,90,0.05,9.1,0.05,0,0,0,0,0,0,0,0,0,0,0,0,0,0,0,0,0,0,0,0,0,0,0,0,0,0
925,"C22000 Commercial Bronze, 90%",wire,1/8 Hard,H00,44,109,90,0.05,9.1,0.05,0,0,0,0,0,0,0,0,0,0,0,0,0,0,0,0,0,0,0,0,0,0,0,0,0,0
926,"C22000 Commercial Bronze, 90%",wire,Extra Hard,H06,83,109,90,0.05,9.1,0.05,0,0,0,0,0,0,0,0,0,0,0,0,0,0,0,0,0,0,0,0,0,0,0,0,0,0
927,"C22000 Commercial Bronze, 90%",wire,Hard,H04,74,109,90,0.05,9.1,0.05,0,0,0,0,0,0,0,0,0,0,0,0,0,0,0,0,0,0,0,0,0,0,0,0,0,0
928,"C22000 Commercial Bronze, 90%",wire,Noal Grain Size 0.015 mm,OS015,42,109,90,0.05,9.1,0.05,0,0,0,0,0,0,0,0,0,0,0,0,0,0,0,0,0,0,0,0,0,0,0,0,0,0
929,"C22000 Commercial Bronze, 90%",wire,Noal Grain Size 0.035 mm,OS035,40,109,90,0.05,9.1,0.05,0,0,0,0,0,0,0,0,0,0,0,0,0,0,0,0,0,0,0,0,0,0,0,0,0,0
930,"C22000 Commercial Bronze, 90%",wire,Spring,H08,90,109,90,0.05,9.1,0.05,0,0,0,0,0,0,0,0,0,0,0,0,0,0,0,0,0,0,0,0,0,0,0,0,0,0
931," C22600 Jewelry Bronze, 87-1/",products,1/2 Hard,H02,54,100,87.5,0.05,12.4,0.05,0,0,0,0,0,0,0,0,0,0,0,0,0,0,0,0,0,0,0,0,0,0,0,0,0,0
932," C22600 Jewelry Bronze, 87-1/",products,1/4 Hard,H01,47,100,87.5,0.05,12.4,0,0,0,0,0,0,0,0,0,0,0,0,0,0,0,0,0,0,0,0,0,0,0,0,0,0,0
933," C22600 Jewelry Bronze, 87-1/",products,Extra Hard,H06,72,100,87.5,0.05,12.4,0,0,0,0,0,0,0,0,0,0,0,0,0,0,0,0,0,0,0,0,0,0,0,0,0,0,0
934," C22600 Jewelry Bronze, 87-1/",products,Hard,H04,66,100,87.5,0.05,12.4,0,0,0,0,0,0,0,0,0,0,0,0,0,0,0,0,0,0,0,0,0,0,0,0,0,0,0
935," C22600 Jewelry Bronze, 87-1/",products,Noal Grain Size 0.015 mm,OS015,44,100,87.5,0.05,12.4,0,0,0,0,0,0,0,0,0,0,0,0,0,0,0,0,0,0,0,0,0,0,0,0,0,0,0
936," C22600 Jewelry Bronze, 87-1/",products,Noal Grain Size 0.025 mm,OS025,42,100,87.5,0.05,12.4,0,0,0,0,0,0,0,0,0,0,0,0,0,0,0,0,0,0,0,0,0,0,0,0,0,0,0
937," C22600 Jewelry Bronze, 87-1/",products,Noal Grain Size 0.035 mm,OS035,40,100,87.5,0.05,12.4,0,0,0,0,0,0,0,0,0,0,0,0,0,0,0,0,0,0,0,0,0,0,0,0,0,0,0
938," C22600 Jewelry Bronze, 87-1/",products,Nominal Grain Size 0.050 mm,OS050,39,100,87.5,0.05,12.4,0,0,0,0,0,0,0,0,0,0,0,0,0,0,0,0,0,0,0,0,0,0,0,0,0,0,0
939," C22600 Jewelry Bronze, 87-1/",products,Spring,H08,79,100,87.5,0.05,12.4,0,0,0,0,0,0,0,0,0,0,0,0,0,0,0,0,0,0,0,0,0,0,0,0,0,0,0
940," C22600 Jewelry Bronze, 87-1/",flat products & wire,1/2 Hard,H02,54,100,87.5,0.05,12.4,0,0,0,0,0,0,0,0,0,0,0,0,0,0,0,0,0,0,0,0,0,0,0,0,0,0,0
941," C22600 Jewelry Bronze, 87-1/",flat products & wire,1/2 Hard,H02,68,100,87.5,0.05,12.4,0,0,0,0,0,0,0,0,0,0,0,0,0,0,0,0,0,0,0,0,0,0,0,0,0,0,0
942," C22600 Jewelry Bronze, 87-1/",flat products & wire,Noal Grain Size 0.015 mm,OS015,44,100,87.5,0.05,12.4,0,0,0,0,0,0,0,0,0,0,0,0,0,0,0,0,0,0,0,0,0,0,0,0,0,0,0
943," C22600 Jewelry Bronze, 87-1/",flat products & wire,Noal Grain Size 0.015 mm,OS015,45,100,87.5,0.05,12.4,0,0,0,0,0,0,0,0,0,0,0,0,0,0,0,0,0,0,0,0,0,0,0,0,0,0,0
944," C22600 Jewelry Bronze, 87-1/",flat products & wire,Nominal Grain Size 0.050 mm,OS050,39,100,87.5,0.05,12.4,0,0,0,0,0,0,0,0,0,0,0,0,0,0,0,0,0,0,0,0,0,0,0,0,0,0,0
945," C22600 Jewelry Bronze, 87-1/",flat products & wire,Nominal Grain Size 0.050 mm,OS050,40,100,87.5,0.05,12.4,0,0,0,0,0,0,0,0,0,0,0,0,0,0,0,0,0,0,0,0,0,0,0,0,0,0,0
946," C22600 Jewelry Bronze, 87-1/",flat products & wire,Spring,H08,79,100,87.5,0.05,12.4,0,0,0,0,0,0,0,0,0,0,0,0,0,0,0,0,0,0,0,0,0,0,0,0,0,0,0
947," C22600 Jewelry Bronze, 87-1/",flat products & wire,Spring,H08,97,100,87.5,0.05,12.4,0,0,0,0,0,0,0,0,0,0,0,0,0,0,0,0,0,0,0,0,0,0,0,0,0,0,0
948," C22600 Jewelry Bronze, 87-1/",wire,1/2 Hard,H02,68,100,87.5,0.05,12.4,0,0,0,0,0,0,0,0,0,0,0,0,0,0,0,0,0,0,0,0,0,0,0,0,0,0,0
949," C22600 Jewelry Bronze, 87-1/",wire,1/4 Hard,H01,56,100,87.5,0.05,12.4,0,0,0,0,0,0,0,0,0,0,0,0,0,0,0,0,0,0,0,0,0,0,0,0,0,0,0
950," C22600 Jewelry Bronze, 87-1/",wire,1/8 Hard,H00,47,100,87.5,0.05,12.4,0,0,0,0,0,0,0,0,0,0,0,0,0,0,0,0,0,0,0,0,0,0,0,0,0,0,0
951," C22600 Jewelry Bronze, 87-1/",wire,Extra Hard,H06,89,100,87.5,0.05,12.4,0,0,0,0,0,0,0,0,0,0,0,0,0,0,0,0,0,0,0,0,0,0,0,0,0,0,0
952," C22600 Jewelry Bronze, 87-1/",wire,Hard,H04,83,100,87.5,0.05,12.4,0,0,0,0,0,0,0,0,0,0,0,0,0,0,0,0,0,0,0,0,0,0,0,0,0,0,0
953," C22600 Jewelry Bronze, 87-1/",wire,Noal Grain Size 0.015 mm,OS015,45,100,87.5,0.05,12.4,0,0,0,0,0,0,0,0,0,0,0,0,0,0,0,0,0,0,0,0,0,0,0,0,0,0,0
954," C22600 Jewelry Bronze, 87-1/",wire,Noal Grain Size 0.025 mm,OS025,43,100,87.5,0.05,12.4,0,0,0,0,0,0,0,0,0,0,0,0,0,0,0,0,0,0,0,0,0,0,0,0,0,0,0
955," C22600 Jewelry Bronze, 87-1/",wire,Noal Grain Size 0.035 mm,OS035,41,100,87.5,0.05,12.4,0,0,0,0,0,0,0,0,0,0,0,0,0,0,0,0,0,0,0,0,0,0,0,0,0,0,0
956," C22600 Jewelry Bronze, 87-1/",wire,Nominal Grain Size 0.050 mm,OS050,40,100,87.5,0.05,12.4,0,0,0,0,0,0,0,0,0,0,0,0,0,0,0,0,0,0,0,0,0,0,0,0,0,0,0
957," C22600 Jewelry Bronze, 87-1/",wire,Spring,H08,97,100,87.5,0.05,12.4,0,0,0,0,0,0,0,0,0,0,0,0,0,0,0,0,0,0,0,0,0,0,0,0,0,0,0
958,"C23000Red Brass, 85%
",products,1/2 Hard,H02,57,92,86,0.05,13.9,0.05,0,0,0,0,0,0,0,0,0,0,0,0,0,0,0,0,0,0,0,0,0,0,0,0,0,0
959,"C23000 Red Brass, 85%
",products,1/4 Hard,H01,49,92,86,0.05,13.9,0.05,0,0,0,0,0,0,0,0,0,0,0,0,0,0,0,0,0,0,0,0,0,0,0,0,0,0
960,"C23000 Red Brass, 85%
",products,1/8 Hard,H00,43,92,86,0.05,13.9,0.05,0,0,0,0,0,0,0,0,0,0,0,0,0,0,0,0,0,0,0,0,0,0,0,0,0,0
961,"C23000 Red Brass, 85%
",products,As Hot Rolled,M20,42,92,86,0.05,13.9,0.05,0,0,0,0,0,0,0,0,0,0,0,0,0,0,0,0,0,0,0,0,0,0,0,0,0,0
962,"C23000 Red Brass, 85%
",products,Extra Hard,H06,78,92,86,0.05,13.9,0.05,0,0,0,0,0,0,0,0,0,0,0,0,0,0,0,0,0,0,0,0,0,0,0,0,0,0
963,"C23000 Red Brass, 85%
",products,Hard,H04,70,92,86,0.05,13.9,0.05,0,0,0,0,0,0,0,0,0,0,0,0,0,0,0,0,0,0,0,0,0,0,0,0,0,0
964,"C23000 Red Brass, 85%
",products,Noal Grain Size 0.015 mm,OS015,45,92,86,0.05,13.9,0.05,0,0,0,0,0,0,0,0,0,0,0,0,0,0,0,0,0,0,0,0,0,0,0,0,0,0
965,"C23000 Red Brass, 85%
",products,Noal Grain Size 0.025 mm,OS025,43,92,86,0.05,13.9,0.05,0,0,0,0,0,0,0,0,0,0,0,0,0,0,0,0,0,0,0,0,0,0,0,0,0,0
966,"C23000 Red Brass, 85%
",products,Noal Grain Size 0.035 mm,OS035,41,92,86,0.05,13.9,0.05,0,0,0,0,0,0,0,0,0,0,0,0,0,0,0,0,0,0,0,0,0,0,0,0,0,0
967,"C23000 Red Brass, 85%
",products,Nominal Grain Size 0.050 mm,OS050,40,92,86,0.05,13.9,0.05,0,0,0,0,0,0,0,0,0,0,0,0,0,0,0,0,0,0,0,0,0,0,0,0,0,0
968,"C23000 Red Brass, 85%
",products,Noal Grain Size 0.070 mm,OS070,39,92,86,0.05,13.9,0.05,0,0,0,0,0,0,0,0,0,0,0,0,0,0,0,0,0,0,0,0,0,0,0,0,0,0
969,"C23000 Red Brass, 85%
",products,Spring,H08,84,92,86,0.05,13.9,0.05,0,0,0,0,0,0,0,0,0,0,0,0,0,0,0,0,0,0,0,0,0,0,0,0,0,0
970,"C23000 Red Brass, 85%
",pipe,Noal Grain Size 0.015 mm,OS015,44,92,86,0.05,13.9,0.05,0,0,0,0,0,0,0,0,0,0,0,0,0,0,0,0,0,0,0,0,0,0,0,0,0,0
971,"C23000 Red Brass, 85%
",tube,Hard Drawn,H80,70,92,86,0.05,13.9,0.05,0,0,0,0,0,0,0,0,0,0,0,0,0,0,0,0,0,0,0,0,0,0,0,0,0,0
972,"C23000 Red Brass, 85%
",tube,"Light Drawn, Light Cold Rolled",H55,50,92,86,0.05,13.9,0.05,0,0,0,0,0,0,0,0,0,0,0,0,0,0,0,0,0,0,0,0,0,0,0,0,0,0
973,"C23000 Red Brass, 85%
",tube,Noal Grain Size 0.015 mm,OS015,44,92,86,0.05,13.9,0.05,0,0,0,0,0,0,0,0,0,0,0,0,0,0,0,0,0,0,0,0,0,0,0,0,0,0
974,"C23000 Red Brass, 85%
",tube,Nominal Grain Size 0.050 mm,OS050,40,92,86,0.05,13.9,0.05,0,0,0,0,0,0,0,0,0,0,0,0,0,0,0,0,0,0,0,0,0,0,0,0,0,0
975,"C23000 Red Brass, 85%
",wire,1/2 Hard,H02,72,92,86,0.05,13.9,0.05,0,0,0,0,0,0,0,0,0,0,0,0,0,0,0,0,0,0,0,0,0,0,0,0,0,0
976,"C23000 Red Brass, 85%
",wire,1/4 Hard,H01,59,92,86,0.05,13.9,0.05,0,0,0,0,0,0,0,0,0,0,0,0,0,0,0,0,0,0,0,0,0,0,0,0,0,0
977,"C23000 Red Brass, 85%
",wire,1/8 Hard,H00,50,92,86,0.05,13.9,0.05,0,0,0,0,0,0,0,0,0,0,0,0,0,0,0,0,0,0,0,0,0,0,0,0,0,0
978,"C23000 Red Brass, 85%
",wire,Hard,H04,88,92,86,0.05,13.9,0.05,0,0,0,0,0,0,0,0,0,0,0,0,0,0,0,0,0,0,0,0,0,0,0,0,0,0
979,"C23000 Red Brass, 85%
",wire,Noal Grain Size 0.015 mm,OS015,45,92,86,0.05,13.9,0.05,0,0,0,0,0,0,0,0,0,0,0,0,0,0,0,0,0,0,0,0,0,0,0,0,0,0
980,"C23000 Red Brass, 85%
",wire,Noal Grain Size 0.025 mm,OS025,43,92,86,0.05,13.9,0.05,0,0,0,0,0,0,0,0,0,0,0,0,0,0,0,0,0,0,0,0,0,0,0,0,0,0
981,"C23000 Red Brass, 85%
",wire,Noal Grain Size 0.035 mm,OS035,41,92,86,0.05,13.9,0.05,0,0,0,0,0,0,0,0,0,0,0,0,0,0,0,0,0,0,0,0,0,0,0,0,0,0
982,"C23000 Red Brass, 85%
",wire,Spring,H08,105,92,86,0.05,13.9,0.05,0,0,0,0,0,0,0,0,0,0,0,0,0,0,0,0,0,0,0,0,0,0,0,0,0,0
983,C17200 beryllium copper,products,1/4 Hard and Precipitation Heat Treated,TH01,185,62,97.3,0,0,0,0,0,0,0,0,0,0,0,0,0,0,0,0,0,0.2,0.2,1.9,0,0.2,0,0,0,0,0,0,0
984,C17200 beryllium copper,products,Hard and Precipitation Heat Treated,TH04,200,62,97.3,0,0,0,0,0,0,0,0,0,0,0,0,0,0,0,0,0,0.2,0.2,1.9,0,0.2,0,0,0,0,0,0,0
985,C17200 beryllium copper,products,"Mill-hardened Temper, TM - 1/2 Hard",TM02,128,62,97.3,0,0,0,0,0,0,0,0,0,0,0,0,0,0,0,0,0,0.2,0.2,1.9,0,0.2,0,0,0,0,0,0,0
986,C17200 beryllium copper,products,"Mill-hardened Temper, TM - 1/2 Hard",TM00,105,62,97.3,0,0,0,0,0,0,0,0,0,0,0,0,0,0,0,0,0,0.2,0.2,1.9,0,0.2,0,0,0,0,0,0,0
987,C17200 beryllium copper,products,"Mill-hardened Temper, TM - 1/2 Hard",TM01,115,62,97.3,0,0,0,0,0,0,0,0,0,0,0,0,0,0,0,0,0,0.2,0.2,1.9,0,0.2,0,0,0,0,0,0,0
988,C17200 beryllium copper,products,"Mill-hardened Temper, TM - Hard",TM04,142,62,97.3,0,0,0,0,0,0,0,0,0,0,0,0,0,0,0,0,0,0.2,0.2,1.9,0,0.2,0,0,0,0,0,0,0
989,C17200 beryllium copper,products,"Mill-hardened Temper, TM - SHM",TM05,150,62,97.3,0,0,0,0,0,0,0,0,0,0,0,0,0,0,0,0,0,0.2,0.2,1.9,0,0.2,0,0,0,0,0,0,0
990,C17200 beryllium copper,products,"Mill-hardened Temper, TM - XHMS Spring",TM08,182,62,97.3,0,0,0,0,0,0,0,0,0,0,0,0,0,0,0,0,0,0.2,0.2,1.9,0,0.2,0,0,0,0,0,0,0
991,C17200 beryllium copper,products,"Mill-hardened Temper, TM -XHM - Extra Hard",TM06,168,62,97.3,0,0,0,0,0,0,0,0,0,0,0,0,0,0,0,0,0,0.2,0.2,1.9,0,0.2,0,0,0,0,0,0,0
992,C17200 beryllium copper,products,Precipitation Hardened,TF00,175,62,97.3,0,0,0,0,0,0,0,0,0,0,0,0,0,0,0,0,0,0.2,0.2,1.9,0,0.2,0,0,0,0,0,0,0
993,C17200 beryllium copper,products,Solution Heat Treated,TB00,70,62,97.3,0,0,0,0,0,0,0,0,0,0,0,0,0,0,0,0,0,0.2,0.2,1.9,0,0.2,0,0,0,0,0,0,0
994,C17200 beryllium copper,products,Solution Heat Treated and Cold Worked: 1/2 Hard,TD02,92,62,97.3,0,0,0,0,0,0,0,0,0,0,0,0,0,0,0,0,0,0.2,0.2,1.9,0,0.2,0,0,0,0,0,0,0
995,C17200 beryllium copper,products,Solution Heat Treated and Cold Worked: 1/4 Hard,TD01,80,62,97.3,0,0,0,0,0,0,0,0,0,0,0,0,0,0,0,0,0,0.2,0.2,1.9,0,0.2,0,0,0,0,0,0,0
996,C17200 beryllium copper,products,Solution Heat Treated and Cold Worked: Hard,TD04,110,62,97.3,0,0,0,0,0,0,0,0,0,0,0,0,0,0,0,0,0,0.2,0.2,1.9,0,0.2,0,0,0,0,0,0,0
997,C17200 beryllium copper,rod,Hard and Precipitation Heat Treated,TH04,205,62,97.3,0,0,0,0,0,0,0,0,0,0,0,0,0,0,0,0,0,0.2,0.2,1.9,0,0.2,0,0,0,0,0,0,0
998,C17200 beryllium copper,rod,Hard and Precipitation Heat Treated,TH04,200,62,97.3,0,0,0,0,0,0,0,0,0,0,0,0,0,0,0,0,0,0.2,0.2,1.9,0,0.2,0,0,0,0,0,0,0
999,C17200 beryllium copper,rod,Precipitation Hardened,TF00,182,62,97.3,0,0,0,0,0,0,0,0,0,0,0,0,0,0,0,0,0,0.2,0.2,1.9,0,0.2,0,0,0,0,0,0,0
1000,C17200 beryllium copper,rod,Solution Heat Treated,TB00,72,62,97.3,0,0,0,0,0,0,0,0,0,0,0,0,0,0,0,0,0,0.2,0.2,1.9,0,0.2,0,0,0,0,0,0,0
1001,C17200 beryllium copper,rod,Solution Heat Treated and Cold Worked: Hard,TD04,110,62,97.3,0,0,0,0,0,0,0,0,0,0,0,0,0,0,0,0,0,0.2,0.2,1.9,0,0.2,0,0,0,0,0,0,0
1002,C17200 beryllium copper,rod,Solution Heat Treated and Cold Worked: Hard,TD04,103,62,97.3,0,0,0,0,0,0,0,0,0,0,0,0,0,0,0,0,0,0.2,0.2,1.9,0,0.2,0,0,0,0,0,0,0
1003,C17200 beryllium copper,rod,Solution Heat Treated and Cold Worked: Hard,TD04,108,62,97.3,0,0,0,0,0,0,0,0,0,0,0,0,0,0,0,0,0,0.2,0.2,1.9,0,0.2,0,0,0,0,0,0,0
1004,C17200 beryllium copper,wire,1/2 Hard and Precipitation Heat Treated,TH02,200,62,97.3,0,0,0,0,0,0,0,0,0,0,0,0,0,0,0,0,0,0.2,0.2,1.9,0,0.2,0,0,0,0,0,0,0
1005,C17200 beryllium copper,wire,1/4 Hard and Precipitation Heat Treated,TH01,190,62,97.3,0,0,0,0,0,0,0,0,0,0,0,0,0,0,0,0,0,0.2,0.2,1.9,0,0.2,0,0,0,0,0,0,0
1006,C17200 beryllium copper,wire,3/4 Hard and Precipitation Heat Treated,TH03,210,62,97.3,0,0,0,0,0,0,0,0,0,0,0,0,0,0,0,0,0,0.2,0.2,1.9,0,0.2,0,0,0,0,0,0,0
1007,C17200 beryllium copper,wire,Hard and Precipitation Heat Treated,TH04,212,62,97.3,0,0,0,0,0,0,0,0,0,0,0,0,0,0,0,0,0,0.2,0.2,1.9,0,0.2,0,0,0,0,0,0,0
1008,C17200 beryllium copper,wire,Precipitation Hardened,TF00,178,62,97.3,0,0,0,0,0,0,0,0,0,0,0,0,0,0,0,0,0,0.2,0.2,1.9,0,0.2,0,0,0,0,0,0,0
1009,C17200 beryllium copper,wire,Solution Heat Treated,TB00,68,62,97.3,0,0,0,0,0,0,0,0,0,0,0,0,0,0,0,0,0,0.2,0.2,1.9,0,0.2,0,0,0,0,0,0,0
1010,C17200 beryllium copper,wire,Solution Heat Treated and Cold Worked: 1/2 Hard,TD02,122,62,97.3,0,0,0,0,0,0,0,0,0,0,0,0,0,0,0,0,0,0.2,0.2,1.9,0,0.2,0,0,0,0,0,0,0
1011,C17200 beryllium copper,wire,Solution Heat Treated and Cold Worked: 1/4 Hard,TD01,102,62,97.3,0,0,0,0,0,0,0,0,0,0,0,0,0,0,0,0,0,0.2,0.2,1.9,0,0.2,0,0,0,0,0,0,0
1012,C17200 beryllium copper,wire,Solution Heat Treated and Cold Worked: 3/4 Hard,TD03,142,62,97.3,0,0,0,0,0,0,0,0,0,0,0,0,0,0,0,0,0,0.2,0.2,1.9,0,0.2,0,0,0,0,0,0,0
1013,C17200 beryllium copper,wire,Solution Heat Treated and Cold Worked: Hard,TD04,152,62,97.3,0,0,0,0,0,0,0,0,0,0,0,0,0,0,0,0,0,0.2,0.2,1.9,0,0.2,0,0,0,0,0,0,0
1014,"C24000 Low Brass, 80%",products,1/2 Hard,H02,61,81,80,0.05,19,0.05,0,0,0,0,0,0,0,0,0,0,0,0,0,0,0,0,0,0,0,0,0,0,0,0,0,0
1015,"C24000 Low Brass, 80%",products,1/4 Hard,H01,53,81,80,0.05,19,0.05,0,0,0,0,0,0,0,0,0,0,0,0,0,0,0,0,0,0,0,0,0,0,0,0,0,0
1016,"C24000 Low Brass, 80%",products,Hard,H04,74,81,80,0.05,19,0.05,0,0,0,0,0,0,0,0,0,0,0,0,0,0,0,0,0,0,0,0,0,0,0,0,0,0
1017,"C24000 Low Brass, 80%",products,Noal Grain Size 0.015 mm,OS015,50,81,80,0.05,19,0.05,0,0,0,0,0,0,0,0,0,0,0,0,0,0,0,0,0,0,0,0,0,0,0,0,0,0
1018,"C24000 Low Brass, 80%",products,Noal Grain Size 0.025 mm,OS025,48,81,80,0.05,19,0.05,0,0,0,0,0,0,0,0,0,0,0,0,0,0,0,0,0,0,0,0,0,0,0,0,0,0
1019,"C24000 Low Brass, 80%",products,Noal Grain Size 0.035 mm,OS035,46,81,80,0.05,19,0.05,0,0,0,0,0,0,0,0,0,0,0,0,0,0,0,0,0,0,0,0,0,0,0,0,0,0
1020,"C24000 Low Brass, 80%",products,Nominal Grain Size 0.050 mm,OS050,44,81,80,0.05,19,0.05,0,0,0,0,0,0,0,0,0,0,0,0,0,0,0,0,0,0,0,0,0,0,0,0,0,0
1021,"C24000 Low Brass, 80%",products,Noal Grain Size 0.070 mm,OS070,42,81,80,0.05,19,0.05,0,0,0,0,0,0,0,0,0,0,0,0,0,0,0,0,0,0,0,0,0,0,0,0,0,0
1022,"C24000 Low Brass, 80%",products,Spring,H08,91,81,80,0.05,19,0.05,0,0,0,0,0,0,0,0,0,0,0,0,0,0,0,0,0,0,0,0,0,0,0,0,0,0
1023,"C24000 Low Brass, 80%",flat products & wire,Hard,H04,107,81,80,0.05,19,0.05,0,0,0,0,0,0,0,0,0,0,0,0,0,0,0,0,0,0,0,0,0,0,0,0,0,0
1024,"C24000 Low Brass, 80%",flat products & wire,Hard,H04,74,81,80,0.05,19,0.05,0,0,0,0,0,0,0,0,0,0,0,0,0,0,0,0,0,0,0,0,0,0,0,0,0,0
1025,"C24000 Low Brass, 80%",flat products & wire,Noal Grain Size 0.015 mm,OS015,50,81,80,0.05,19,0.05,0,0,0,0,0,0,0,0,0,0,0,0,0,0,0,0,0,0,0,0,0,0,0,0,0,0
1026,"C24000 Low Brass, 80%",flat products & wire,Nominal Grain Size 0.050 mm,OS050,44,81,80,0.05,19,0.05,0,0,0,0,0,0,0,0,0,0,0,0,0,0,0,0,0,0,0,0,0,0,0,0,0,0
1027,"C24000 Low Brass, 80%",flat products & wire,Spring,H08,91,81,80,0.05,19,0.05,0,0,0,0,0,0,0,0,0,0,0,0,0,0,0,0,0,0,0,0,0,0,0,0,0,0
1028,"C24000 Low Brass, 80%",flat products & wire,Spring,H08,125,81,80,0.05,19,0.05,0,0,0,0,0,0,0,0,0,0,0,0,0,0,0,0,0,0,0,0,0,0,0,0,0,0
1029,"C24000 Low Brass, 80%",wire,1/2 Hard,H02,82,81,80,0.05,19,0.05,0,0,0,0,0,0,0,0,0,0,0,0,0,0,0,0,0,0,0,0,0,0,0,0,0,0
1030,"C24000 Low Brass, 80%",wire,1/4 Hard,H01,68,81,80,0.05,19,0.05,0,0,0,0,0,0,0,0,0,0,0,0,0,0,0,0,0,0,0,0,0,0,0,0,0,0
1031,"C24000 Low Brass, 80%",wire,1/8 Hard,H00,56,81,80,0.05,19,0.05,0,0,0,0,0,0,0,0,0,0,0,0,0,0,0,0,0,0,0,0,0,0,0,0,0,0
1032,"C24000 Low Brass, 80%",wire,Extra Hard,H06,116,81,80,0.05,19,0.05,0,0,0,0,0,0,0,0,0,0,0,0,0,0,0,0,0,0,0,0,0,0,0,0,0,0
1033,"C24000 Low Brass, 80%",wire,Hard,H04,107,81,80,0.05,19,0.05,0,0,0,0,0,0,0,0,0,0,0,0,0,0,0,0,0,0,0,0,0,0,0,0,0,0
1034,"C24000 Low Brass, 80%",wire,Noal Grain Size 0.015 mm,OS015,50,81,80,0.05,19,0.05,0,0,0,0,0,0,0,0,0,0,0,0,0,0,0,0,0,0,0,0,0,0,0,0,0,0
1035,"C24000 Low Brass, 80%",wire,Noal Grain Size 0.035 mm,OS035,46,81,80,0.05,19,0.05,0,0,0,0,0,0,0,0,0,0,0,0,0,0,0,0,0,0,0,0,0,0,0,0,0,0
1036,"C24000 Low Brass, 80%",wire,Nominal Grain Size 0.050 mm,OS050,44,81,80,0.05,19,0.05,0,0,0,0,0,0,0,0,0,0,0,0,0,0,0,0,0,0,0,0,0,0,0,0,0,0
1037,"C24000 Low Brass, 80%",wire,Spring,H08,125,81,80,0.05,19,0.05,0,0,0,0,0,0,0,0,0,0,0,0,0,0,0,0,0,0,0,0,0,0,0,0,0,0
1038,"C26000 Cartridge Brass, 70%",products,1/2 Hard,H02,62,70,69,0.07,30.988,0.05,0,0,0,0,0,0,0,0,0,0,0,0,0,0,0,0,0,0,0,0,0,0,0,0,0,0
1039,"C26000 Cartridge Brass, 70%",products,1/4 Hard,H01,54,70,69,0.07,30.988,0.05,0,0,0,0,0,0,0,0,0,0,0,0,0,0,0,0,0,0,0,0,0,0,0,0,0,0
1040,"C26000 Cartridge Brass, 70%",products,Extra Hard,H06,86,70,69,0.07,30.988,0.05,0,0,0,0,0,0,0,0,0,0,0,0,0,0,0,0,0,0,0,0,0,0,0,0,0,0
1041,"C26000 Cartridge Brass, 70%",products,Extra Spring,H10,99,70,69,0.07,30.988,0.05,0,0,0,0,0,0,0,0,0,0,0,0,0,0,0,0,0,0,0,0,0,0,0,0,0,0
1042,"C26000 Cartridge Brass, 70%",products,Hard,H04,76,70,69,0.07,30.988,0.05,0,0,0,0,0,0,0,0,0,0,0,0,0,0,0,0,0,0,0,0,0,0,0,0,0,0
1043,"C26000 Cartridge Brass, 70%",products,Noal Grain Size 0.015 mm,OS015,53,70,69,0.07,30.988,0.05,0,0,0,0,0,0,0,0,0,0,0,0,0,0,0,0,0,0,0,0,0,0,0,0,0,0
1044,"C26000 Cartridge Brass, 70%",products,Noal Grain Size 0.025 mm,OS025,51,70,69,0.07,30.988,0.05,0,0,0,0,0,0,0,0,0,0,0,0,0,0,0,0,0,0,0,0,0,0,0,0,0,0
1045,"C26000 Cartridge Brass, 70%",products,Noal Grain Size 0.035 mm,OS035,49,70,69,0.07,30.988,0.05,0,0,0,0,0,0,0,0,0,0,0,0,0,0,0,0,0,0,0,0,0,0,0,0,0,0
1046,"C26000 Cartridge Brass, 70%",products,Nominal Grain Size 0.050 mm,OS050,47,70,69,0.07,30.988,0.05,0,0,0,0,0,0,0,0,0,0,0,0,0,0,0,0,0,0,0,0,0,0,0,0,0,0
1047,"C26000 Cartridge Brass, 70%",products,Noal Grain Size 0.070 mm,OS070,46,70,69,0.07,30.988,0.05,0,0,0,0,0,0,0,0,0,0,0,0,0,0,0,0,0,0,0,0,0,0,0,0,0,0
1048,"C26000 Cartridge Brass, 70%",products,Nominal Grain Size 0.100 mm,OS100,44,70,69,0.07,30.988,0.05,0,0,0,0,0,0,0,0,0,0,0,0,0,0,0,0,0,0,0,0,0,0,0,0,0,0
1049,"C26000 Cartridge Brass, 70%",products,Spring,H08,94,70,69,0.07,30.988,0.05,0,0,0,0,0,0,0,0,0,0,0,0,0,0,0,0,0,0,0,0,0,0,0,0,0,0
1050,"C26000 Cartridge Brass, 70%",rod,1/2 Hard,H02,70,70,69,0.07,30.988,0.05,0,0,0,0,0,0,0,0,0,0,0,0,0,0,0,0,0,0,0,0,0,0,0,0,0,0
1051,"C26000 Cartridge Brass, 70%",rod,1/8 Hard,H00,55,70,69,0.07,30.988,0.05,0,0,0,0,0,0,0,0,0,0,0,0,0,0,0,0,0,0,0,0,0,0,0,0,0,0
1052,"C26000 Cartridge Brass, 70%",rod,Nominal Grain Size 0.050 mm,OS050,48,70,69,0.07,30.988,0.05,0,0,0,0,0,0,0,0,0,0,0,0,0,0,0,0,0,0,0,0,0,0,0,0,0,0
1053,"C26000 Cartridge Brass, 70%",tube,Hard Drawn,H80,78,70,69,0.07,30.988,0.05,0,0,0,0,0,0,0,0,0,0,0,0,0,0,0,0,0,0,0,0,0,0,0,0,0,0
1054,"C26000 Cartridge Brass, 70%",tube,Noal Grain Size 0.025 mm,OS025,52,70,69,0.07,30.988,0.05,0,0,0,0,0,0,0,0,0,0,0,0,0,0,0,0,0,0,0,0,0,0,0,0,0,0
1055,"C26000 Cartridge Brass, 70%",tube,Nominal Grain Size 0.050 mm,OS050,47,70,69,0.07,30.988,0.05,0,0,0,0,0,0,0,0,0,0,0,0,0,0,0,0,0,0,0,0,0,0,0,0,0,0
1056,"C26000 Cartridge Brass, 70%",wire,1/4 Hard,H01,70,70,69,0.07,30.988,0.05,0,0,0,0,0,0,0,0,0,0,0,0,0,0,0,0,0,0,0,0,0,0,0,0,0,0
1057,"C26000 Cartridge Brass, 70%",wire,1/8 Hard,H00,58,70,69,0.07,30.988,0.05,0,0,0,0,0,0,0,0,0,0,0,0,0,0,0,0,0,0,0,0,0,0,0,0,0,0
1058,"C26000 Cartridge Brass, 70%",wire,Extra Hard,H06,124,70,69,0.07,30.988,0.05,0,0,0,0,0,0,0,0,0,0,0,0,0,0,0,0,0,0,0,0,0,0,0,0,0,0
1059,"C26000 Cartridge Brass, 70%",wire,Noal Grain Size 0.015 mm,OS015,54,70,69,0.07,30.988,0.05,0,0,0,0,0,0,0,0,0,0,0,0,0,0,0,0,0,0,0,0,0,0,0,0,0,0
1060,"C26000 Cartridge Brass, 70%",wire,Noal Grain Size 0.025 mm,OS025,52,70,69,0.07,30.988,0.05,0,0,0,0,0,0,0,0,0,0,0,0,0,0,0,0,0,0,0,0,0,0,0,0,0,0
1061,"C26000 Cartridge Brass, 70%",wire,Noal Grain Size 0.035 mm,OS035,50,70,69,0.07,30.988,0.05,0,0,0,0,0,0,0,0,0,0,0,0,0,0,0,0,0,0,0,0,0,0,0,0,0,0
1062,"C26000 Cartridge Brass, 70%",wire,Nominal Grain Size 0.050 mm,OS050,48,70,69,0.07,30.988,0.05,0,0,0,0,0,0,0,0,0,0,0,0,0,0,0,0,0,0,0,0,0,0,0,0,0,0
1063,"C26000 Cartridge Brass, 70%",wire,Spring,H08,130,70,69,0.07,30.988,0.05,0,0,0,0,0,0,0,0,0,0,0,0,0,0,0,0,0,0,0,0,0,0,0,0,0,0
1064,C26130*,products,1/2 Hard,H02,62,70,69,0.05,30.86,0.05,0.04,0,0,0,0,0,0,0,0,0,0,0,0,0,0,0,0,0,0,0,0,0,0,0,0,0
1065,C26130*,products,1/4 Hard,H01,54,70,69,0.05,30.86,0.05,0.04,0,0,0,0,0,0,0,0,0,0,0,0,0,0,0,0,0,0,0,0,0,0,0,0,0
1066,C26130*,products,Extra Hard,H06,86,70,69,0.05,30.86,0.05,0.04,0,0,0,0,0,0,0,0,0,0,0,0,0,0,0,0,0,0,0,0,0,0,0,0,0
1067,C26130*,products,Extra Spring,H10,99,70,69,0.05,30.86,0.05,0.04,0,0,0,0,0,0,0,0,0,0,0,0,0,0,0,0,0,0,0,0,0,0,0,0,0
1068,C26130*,products,Hard,H04,76,70,69,0.05,30.86,0.05,0.04,0,0,0,0,0,0,0,0,0,0,0,0,0,0,0,0,0,0,0,0,0,0,0,0,0
1069,C26130*,products,Noal Grain Size 0.015 mm,OS015,53,70,69,0.05,30.86,0.05,0.04,0,0,0,0,0,0,0,0,0,0,0,0,0,0,0,0,0,0,0,0,0,0,0,0,0
1070,C26130*,products,Noal Grain Size 0.025 mm,OS025,51,70,69,0.05,30.86,0.05,0.04,0,0,0,0,0,0,0,0,0,0,0,0,0,0,0,0,0,0,0,0,0,0,0,0,0
1071,C26130*,products,Noal Grain Size 0.035 mm,OS035,49,70,69,0.05,30.86,0.05,0.04,0,0,0,0,0,0,0,0,0,0,0,0,0,0,0,0,0,0,0,0,0,0,0,0,0
1072,C26130*,products,Nominal Grain Size 0.050 mm,OS050,47,70,69,0.05,30.86,0.05,0.04,0,0,0,0,0,0,0,0,0,0,0,0,0,0,0,0,0,0,0,0,0,0,0,0,0
1073,C26130*,products,Noal Grain Size 0.070 mm,OS070,46,70,69,0.05,30.86,0.05,0.04,0,0,0,0,0,0,0,0,0,0,0,0,0,0,0,0,0,0,0,0,0,0,0,0,0
1074,C26130*,products,Nominal Grain Size 0.100 mm,OS100,44,70,69,0.05,30.86,0.05,0.04,0,0,0,0,0,0,0,0,0,0,0,0,0,0,0,0,0,0,0,0,0,0,0,0,0
1075,C26130*,rod,1/2 Hard,H02,70,70,69,0.05,30.86,0.05,0.04,0,0,0,0,0,0,0,0,0,0,0,0,0,0,0,0,0,0,0,0,0,0,0,0,0
1076,C26130*,rod,1/8 Hard,H00,55,70,69,0.05,30.86,0.05,0.04,0,0,0,0,0,0,0,0,0,0,0,0,0,0,0,0,0,0,0,0,0,0,0,0,0
1077,C26130*,rod,Nominal Grain Size 0.050 mm,OS050,48,70,69,0.05,30.86,0.05,0.04,0,0,0,0,0,0,0,0,0,0,0,0,0,0,0,0,0,0,0,0,0,0,0,0,0
1078,C26130*,tube,Noal Grain Size 0.025 mm,OS025,52,70,69,0.05,30.86,0.05,0.04,0,0,0,0,0,0,0,0,0,0,0,0,0,0,0,0,0,0,0,0,0,0,0,0,0
1079,C26130*,tube,Nominal Grain Size 0.050 mm,OS050,47,70,69,0.05,30.86,0.05,0.04,0,0,0,0,0,0,0,0,0,0,0,0,0,0,0,0,0,0,0,0,0,0,0,0,0
1080,C26130*,tube,Solution Heat Treated and Cold Worked: Hard,TD04,78,70,69,0.05,30.86,0.05,0.04,0,0,0,0,0,0,0,0,0,0,0,0,0,0,0,0,0,0,0,0,0,0,0,0,0
1081,C26130*,wire,1/4 Hard,H01,70,70,69,0.05,30.86,0.05,0.04,0,0,0,0,0,0,0,0,0,0,0,0,0,0,0,0,0,0,0,0,0,0,0,0,0
1082,C26130*,wire,1/8 Hard,H00,58,70,69,0.05,30.86,0.05,0.04,0,0,0,0,0,0,0,0,0,0,0,0,0,0,0,0,0,0,0,0,0,0,0,0,0
1083,C26130*,wire,Extra Hard,H06,124,70,69,0.05,30.86,0.05,0.04,0,0,0,0,0,0,0,0,0,0,0,0,0,0,0,0,0,0,0,0,0,0,0,0,0
1084,C26130*,wire,Noal Grain Size 0.015 mm,OS015,54,70,69,0.05,30.86,0.05,0.04,0,0,0,0,0,0,0,0,0,0,0,0,0,0,0,0,0,0,0,0,0,0,0,0,0
1085,C26130*,wire,Noal Grain Size 0.025 mm,OS025,52,70,69,0.05,30.86,0.05,0.04,0,0,0,0,0,0,0,0,0,0,0,0,0,0,0,0,0,0,0,0,0,0,0,0,0
1086,C26130*,wire,Noal Grain Size 0.035 mm,OS035,50,70,69,0.05,30.86,0.05,0.04,0,0,0,0,0,0,0,0,0,0,0,0,0,0,0,0,0,0,0,0,0,0,0,0,0
1087,C26130*,wire,Nominal Grain Size 0.050 mm,OS050,48,70,69,0.05,30.86,0.05,0.04,0,0,0,0,0,0,0,0,0,0,0,0,0,0,0,0,0,0,0,0,0,0,0,0,0
1088,C26130*,wire,Spring,H08,130,70,69,0.05,30.86,0.05,0.04,0,0,0,0,0,0,0,0,0,0,0,0,0,0,0,0,0,0,0,0,0,0,0,0,0
1089,C26200*,products,1/2 Hard,H02,62,70,68.5,0.07,31.38,0.05,0,0,0,0,0,0,0,0,0,0,0,0,0,0,0,0,0,0,0,0,0,0,0,0,0,0
1090,C26200*,products,1/4 Hard,H01,54,70,68.5,0.07,31.38,0.05,0,0,0,0,0,0,0,0,0,0,0,0,0,0,0,0,0,0,0,0,0,0,0,0,0,0
1091,C26200*,products,Extra Hard,H06,86,70,68.5,0.07,31.38,0.05,0,0,0,0,0,0,0,0,0,0,0,0,0,0,0,0,0,0,0,0,0,0,0,0,0,0
1092,C26200*,products,Extra Spring,H10,99,70,68.5,0.07,31.38,0.05,0,0,0,0,0,0,0,0,0,0,0,0,0,0,0,0,0,0,0,0,0,0,0,0,0,0
1093,C26200*,products,Hard,H04,76,70,68.5,0.07,31.38,0.05,0,0,0,0,0,0,0,0,0,0,0,0,0,0,0,0,0,0,0,0,0,0,0,0,0,0
1094,C26200*,products,Noal Grain Size 0.015 mm,OS015,53,70,68.5,0.07,31.38,0.05,0,0,0,0,0,0,0,0,0,0,0,0,0,0,0,0,0,0,0,0,0,0,0,0,0,0
1095,C26200*,products,Noal Grain Size 0.025 mm,OS025,51,70,68.5,0.07,31.38,0.05,0,0,0,0,0,0,0,0,0,0,0,0,0,0,0,0,0,0,0,0,0,0,0,0,0,0
1096,C26200*,products,Noal Grain Size 0.035 mm,OS035,49,70,68.5,0.07,31.38,0.05,0,0,0,0,0,0,0,0,0,0,0,0,0,0,0,0,0,0,0,0,0,0,0,0,0,0
1097,C26200*,products,Nominal Grain Size 0.050 mm,OS050,47,70,68.5,0.07,31.38,0.05,0,0,0,0,0,0,0,0,0,0,0,0,0,0,0,0,0,0,0,0,0,0,0,0,0,0
1098,C26200*,products,Noal Grain Size 0.070 mm,OS070,46,70,68.5,0.07,31.38,0.05,0,0,0,0,0,0,0,0,0,0,0,0,0,0,0,0,0,0,0,0,0,0,0,0,0,0
1099,C26200*,products,Nominal Grain Size 0.100 mm,OS100,44,70,68.5,0.07,31.38,0.05,0,0,0,0,0,0,0,0,0,0,0,0,0,0,0,0,0,0,0,0,0,0,0,0,0,0
1100,C26200*,products,Spring,H08,94,70,68.5,0.07,31.38,0.05,0,0,0,0,0,0,0,0,0,0,0,0,0,0,0,0,0,0,0,0,0,0,0,0,0,0
1101,C26200*,rod,1/2 Hard,H02,70,70,68.5,0.07,31.38,0.05,0,0,0,0,0,0,0,0,0,0,0,0,0,0,0,0,0,0,0,0,0,0,0,0,0,0
1102,C26200*,rod,1/8 Hard,H00,55,70,68.5,0.07,31.38,0.05,0,0,0,0,0,0,0,0,0,0,0,0,0,0,0,0,0,0,0,0,0,0,0,0,0,0
1103,C26200*,rod,Nominal Grain Size 0.050 mm,OS050,48,70,68.5,0.07,31.38,0.05,0,0,0,0,0,0,0,0,0,0,0,0,0,0,0,0,0,0,0,0,0,0,0,0,0,0
1104,C26200*,tube,Hard,H04,78,70,68.5,0.07,31.38,0.05,0,0,0,0,0,0,0,0,0,0,0,0,0,0,0,0,0,0,0,0,0,0,0,0,0,0
1105,C26200*,tube,Noal Grain Size 0.025 mm,OS025,52,70,68.5,0.07,31.38,0.05,0,0,0,0,0,0,0,0,0,0,0,0,0,0,0,0,0,0,0,0,0,0,0,0,0,0
1106,C26200*,tube,Nominal Grain Size 0.050 mm,OS050,47,70,68.5,0.07,31.38,0.05,0,0,0,0,0,0,0,0,0,0,0,0,0,0,0,0,0,0,0,0,0,0,0,0,0,0
1107,C26200*,wire,1/4 Hard,H01,70,70,68.5,0.07,31.38,0.05,0,0,0,0,0,0,0,0,0,0,0,0,0,0,0,0,0,0,0,0,0,0,0,0,0,0
1108,C26200*,wire,1/8 Hard,H00,58,70,68.5,0.07,31.38,0.05,0,0,0,0,0,0,0,0,0,0,0,0,0,0,0,0,0,0,0,0,0,0,0,0,0,0
1109,C26200*,wire,Extra Hard,H06,124,70,68.5,0.07,31.38,0.05,0,0,0,0,0,0,0,0,0,0,0,0,0,0,0,0,0,0,0,0,0,0,0,0,0,0
1110,C26200*,wire,Noal Grain Size 0.015 mm,OS015,54,70,68.5,0.07,31.38,0.05,0,0,0,0,0,0,0,0,0,0,0,0,0,0,0,0,0,0,0,0,0,0,0,0,0,0
1111,C26200*,wire,Noal Grain Size 0.025 mm,OS025,52,70,68.5,0.07,31.38,0.05,0,0,0,0,0,0,0,0,0,0,0,0,0,0,0,0,0,0,0,0,0,0,0,0,0,0
1112,C26200*,wire,Noal Grain Size 0.035 mm,OS035,50,70,68.5,0.07,31.38,0.05,0,0,0,0,0,0,0,0,0,0,0,0,0,0,0,0,0,0,0,0,0,0,0,0,0,0
1113,C26200*,wire,Nominal Grain Size 0.050 mm,OS050,48,70,68.5,0.07,31.38,0.05,0,0,0,0,0,0,0,0,0,0,0,0,0,0,0,0,0,0,0,0,0,0,0,0,0,0
1114,C26200*,wire,Spring,H08,130,70,68.5,0.07,31.38,0.05,0,0,0,0,0,0,0,0,0,0,0,0,0,0,0,0,0,0,0,0,0,0,0,0,0,0
1115,"C26800 Yellow Brass, 66%",products,1/2 Hard,H02,61,67,66.25,0.09,33.61,0.05,0,0,0,0,0,0,0,0,0,0,0,0,0,0,0,0,0,0,0,0,0,0,0,0,0,0
1116,"C26800 Yellow Brass, 66%",products,1/4 Hard,H01,54,67,66.25,0.09,33.61,0.05,0,0,0,0,0,0,0,0,0,0,0,0,0,0,0,0,0,0,0,0,0,0,0,0,0,0
1117,"C26800 Yellow Brass, 66%",products,1/8 Hard,H00,50,67,66.25,0.09,33.61,0.05,0,0,0,0,0,0,0,0,0,0,0,0,0,0,0,0,0,0,0,0,0,0,0,0,0,0
1118,"C26800 Yellow Brass, 66%",products,Extra Hard,H06,85,67,66.25,0.09,33.61,0.05,0,0,0,0,0,0,0,0,0,0,0,0,0,0,0,0,0,0,0,0,0,0,0,0,0,0
1119,"C26800 Yellow Brass, 66%",products,Hard,H04,74,67,66.25,0.09,33.61,0.05,0,0,0,0,0,0,0,0,0,0,0,0,0,0,0,0,0,0,0,0,0,0,0,0,0,0
1120,"C26800 Yellow Brass, 66%",products,Noal Grain Size 0.015 mm,OS015,53,67,66.25,0.09,33.61,0.05,0,0,0,0,0,0,0,0,0,0,0,0,0,0,0,0,0,0,0,0,0,0,0,0,0,0
1121,"C26800 Yellow Brass, 66%",products,Noal Grain Size 0.025 mm,OS025,51,67,66.25,0.09,33.61,0.05,0,0,0,0,0,0,0,0,0,0,0,0,0,0,0,0,0,0,0,0,0,0,0,0,0,0
1122,"C26800 Yellow Brass, 66%",products,Noal Grain Size 0.035 mm,OS035,49,67,66.25,0.09,33.61,0.05,0,0,0,0,0,0,0,0,0,0,0,0,0,0,0,0,0,0,0,0,0,0,0,0,0,0
1123,"C26800 Yellow Brass, 66%",products,Nominal Grain Size 0.050 mm,OS050,47,67,66.25,0.09,33.61,0.05,0,0,0,0,0,0,0,0,0,0,0,0,0,0,0,0,0,0,0,0,0,0,0,0,0,0
1124,"C26800 Yellow Brass, 66%",products,Noal Grain Size 0.070 mm,OS070,46,67,66.25,0.09,33.61,0.05,0,0,0,0,0,0,0,0,0,0,0,0,0,0,0,0,0,0,0,0,0,0,0,0,0,0
1125,"C26800 Yellow Brass, 66%",products,Spring,H08,91,67,66.25,0.09,33.61,0.05,0,0,0,0,0,0,0,0,0,0,0,0,0,0,0,0,0,0,0,0,0,0,0,0,0,0
1126,"C26800 Yellow Brass, 66%",rod,1/8 Hard,H00,55,67,66.25,0.09,33.61,0.05,0,0,0,0,0,0,0,0,0,0,0,0,0,0,0,0,0,0,0,0,0,0,0,0,0,0
1127,"C26800 Yellow Brass, 66%",rod,Nominal Grain Size 0.050 mm,OS050,48,67,66.25,0.09,33.61,0.05,0,0,0,0,0,0,0,0,0,0,0,0,0,0,0,0,0,0,0,0,0,0,0,0,0,0
1128,"C26800 Yellow Brass, 66%",wire,1/2 Hard,H02,88,67,66.25,0.09,33.61,0.05,0,0,0,0,0,0,0,0,0,0,0,0,0,0,0,0,0,0,0,0,0,0,0,0,0,0
1129,"C26800 Yellow Brass, 66%",wire,1/4 Hard,H01,70,67,66.25,0.09,33.61,0.05,0,0,0,0,0,0,0,0,0,0,0,0,0,0,0,0,0,0,0,0,0,0,0,0,0,0
1130,"C26800 Yellow Brass, 66%",wire,1/8 Hard,H00,58,67,66.25,0.09,33.61,0.05,0,0,0,0,0,0,0,0,0,0,0,0,0,0,0,0,0,0,0,0,0,0,0,0,0,0
1131,"C26800 Yellow Brass, 66%",wire,Extra Hard,H06,120,67,66.25,0.09,33.61,0.05,0,0,0,0,0,0,0,0,0,0,0,0,0,0,0,0,0,0,0,0,0,0,0,0,0,0
1132,"C26800 Yellow Brass, 66%",wire,Hard,H04,110,67,66.25,0.09,33.61,0.05,0,0,0,0,0,0,0,0,0,0,0,0,0,0,0,0,0,0,0,0,0,0,0,0,0,0
1133,"C26800 Yellow Brass, 66%",wire,Noal Grain Size 0.035 mm,OS035,50,67,66.25,0.09,33.61,0.05,0,0,0,0,0,0,0,0,0,0,0,0,0,0,0,0,0,0,0,0,0,0,0,0,0,0
1134,"C26800 Yellow Brass, 66%",wire,Spring,H08,128,67,66.25,0.09,33.61,0.05,0,0,0,0,0,0,0,0,0,0,0,0,0,0,0,0,0,0,0,0,0,0,0,0,0,0
1135,"C27000 Yellow brass,65%",products,1/2 Hard,H02,61,67,65.75,0.09,34.09,0.07,0,0,0,0,0,0,0,0,0,0,0,0,0,0,0,0,0,0,0,0,0,0,0,0,0,0
1136,"C27000 Yellow brass,65%",products,1/4 Hard,H01,54,67,65.75,0.09,34.09,0.07,0,0,0,0,0,0,0,0,0,0,0,0,0,0,0,0,0,0,0,0,0,0,0,0,0,0
1137,"C27000 Yellow brass,65%",products,1/8 Hard,H00,50,67,65.75,0.09,34.09,0.07,0,0,0,0,0,0,0,0,0,0,0,0,0,0,0,0,0,0,0,0,0,0,0,0,0,0
1138,"C27000 Yellow brass,65%",products,Extra Hard,H06,85,67,65.75,0.09,34.09,0.07,0,0,0,0,0,0,0,0,0,0,0,0,0,0,0,0,0,0,0,0,0,0,0,0,0,0
1139,"C27000 Yellow brass,65%",products,Hard,H04,74,67,65.75,0.09,34.09,0.07,0,0,0,0,0,0,0,0,0,0,0,0,0,0,0,0,0,0,0,0,0,0,0,0,0,0
1140,"C27000 Yellow brass,65%",products,Noal Grain Size 0.015 mm,OS015,53,67,65.75,0.09,34.09,0.07,0,0,0,0,0,0,0,0,0,0,0,0,0,0,0,0,0,0,0,0,0,0,0,0,0,0
1141,"C27000 Yellow brass,65%",products,Noal Grain Size 0.025 mm,OS025,51,67,65.75,0.09,34.09,0.07,0,0,0,0,0,0,0,0,0,0,0,0,0,0,0,0,0,0,0,0,0,0,0,0,0,0
1142,"C27000 Yellow brass,65%",products,Noal Grain Size 0.035 mm,OS035,49,67,65.75,0.09,34.09,0.07,0,0,0,0,0,0,0,0,0,0,0,0,0,0,0,0,0,0,0,0,0,0,0,0,0,0
1143,"C27000 Yellow brass,65%",products,Nominal Grain Size 0.050 mm,OS050,47,67,65.75,0.09,34.09,0.07,0,0,0,0,0,0,0,0,0,0,0,0,0,0,0,0,0,0,0,0,0,0,0,0,0,0
1144,"C27000 Yellow brass,65%",products,Noal Grain Size 0.070 mm,OS070,46,67,65.75,0.09,34.09,0.07,0,0,0,0,0,0,0,0,0,0,0,0,0,0,0,0,0,0,0,0,0,0,0,0,0,0
1145,"C27000 Yellow brass,65%",products,Spring,H08,91,67,65.75,0.09,34.09,0.07,0,0,0,0,0,0,0,0,0,0,0,0,0,0,0,0,0,0,0,0,0,0,0,0,0,0
1146,"C27000 Yellow brass,65%",rod,1/8 Hard,H00,55,67,65.75,0.09,34.09,0.07,0,0,0,0,0,0,0,0,0,0,0,0,0,0,0,0,0,0,0,0,0,0,0,0,0,0
1147,"C27000 Yellow brass,65%",rod,Nominal Grain Size 0.050 mm,OS050,48,67,65.75,0.09,34.09,0.07,0,0,0,0,0,0,0,0,0,0,0,0,0,0,0,0,0,0,0,0,0,0,0,0,0,0
1148,"C27000 Yellow brass,65%",wire,1/2 Hard,H02,88,67,65.75,0.09,34.09,0.07,0,0,0,0,0,0,0,0,0,0,0,0,0,0,0,0,0,0,0,0,0,0,0,0,0,0
1149,"C27000 Yellow brass,65%",wire,1/4 Hard,H01,70,67,65.75,0.09,34.09,0.07,0,0,0,0,0,0,0,0,0,0,0,0,0,0,0,0,0,0,0,0,0,0,0,0,0,0
1150,"C27000 Yellow brass,65%",wire,1/8 Hard,H00,58,67,65.75,0.09,34.09,0.07,0,0,0,0,0,0,0,0,0,0,0,0,0,0,0,0,0,0,0,0,0,0,0,0,0,0
1151,"C27000 Yellow brass,65%",wire,Extra Hard,H06,120,67,65.75,0.09,34.09,0.07,0,0,0,0,0,0,0,0,0,0,0,0,0,0,0,0,0,0,0,0,0,0,0,0,0,0
1152,"C27000 Yellow brass,65%",wire,Hard,H04,110,67,65.75,0.09,34.09,0.07,0,0,0,0,0,0,0,0,0,0,0,0,0,0,0,0,0,0,0,0,0,0,0,0,0,0
1153,"C27000 Yellow brass,65%",wire,Noal Grain Size 0.035 mm,OS035,50,67,65.75,0.09,34.09,0.07,0,0,0,0,0,0,0,0,0,0,0,0,0,0,0,0,0,0,0,0,0,0,0,0,0,0
1154,"C27000 Yellow brass,65%",wire,Spring,H08,128,67,65.75,0.09,34.09,0.07,0,0,0,0,0,0,0,0,0,0,0,0,0,0,0,0,0,0,0,0,0,0,0,0,0,0
