Repository: abhinav-pandey29/Projects

PROJECT TITLE: 
Machine Learning Assisted Discovery of High Performing Copper Alloys

-----------------------------------------------------------------------------------

Description
-----------------------------------------------------------------------------------
"InverseModel.py" takes desired value of Tensile Strength or Thermal Conductivity as input. 
 
It returns a comma-seperated values (csv) file called results.py containing the percentage composition by mass) of copper alloys that can be good potential candidates and others which are already known to have those values.

File: Copper Alloy Discovery using AI/Reverse modelling/CopperData.csv (part 5 of 7)
,name,form,temper,temper_code,tensile_strength,thermal_conductivity,cu,pb,zn,fe,p,ag,as,o,sb,te,ni,bi,cd,sn,s,mn,zr,mg,co,al,be,cr,si,ti,ca,li,b,c,nb,se
1155,C27200 Yellow brass,tube,Hard Drawn,H80,74,67,63.5,0.07,36.36,0.07,0,0,0,0,0,0,0,0,0,0,0,0,0,0,0,0,0,0,0,0,0,0,0,0,0,0
1156,C27200 Yellow brass,tube,Noal Grain Size 0.025 mm,OS025,56,67,63.5,0.07,36.36,0.07,0,0,0,0,0,0,0,0,0,0,0,0,0,0,0,0,0,0,0,0,0,0,0,0,0,0
1157,C27400 Yellow brass,tube,Hard Drawn,H80,74,67,62.5,0.07,37.6,0.07,0,0,0,0,0,0,0,0,0,0,0,0,0,0,0,0,0,0,0,0,0,0,0,0,0,0
1158,C27400 Yellow brass,tube,Noal Grain Size 0.025 mm,OS025,56,67,62.5,0.07,37.6,0.07,0,0,0,0,0,0,0,0,0,0,0,0,0,0,0,0,0,0,0,0,0,0,0,0,0,0
1159,C27450 Yellow brass,rod,Hard,H04,63,67,62.5,0.25,36.9,0.35,0,0,0,0,0,0,0,0,0,0,0,0,0,0,0,0,0,0,0,0,0,0,0,0,0,0
1160,"C28000 Muntz metal, 60 %",products,1/2 Hard,H02,70,71,61,0.09,38.84,0.07,0,0,0,0,0,0,0,0,0,0,0,0,0,0,0,0,0,0,0,0,0,0,0,0,0,0
1161,"C28000 Muntz metal, 60 %",products,1/8 Hard,H00,60,71,61,0.09,38.84,0.07,0,0,0,0,0,0,0,0,0,0,0,0,0,0,0,0,0,0,0,0,0,0,0,0,0,0
1162,"C28000 Muntz metal, 60 %",products,As Hot Rolled,M20,54,71,61,0.09,38.84,0.07,0,0,0,0,0,0,0,0,0,0,0,0,0,0,0,0,0,0,0,0,0,0,0,0,0,0
1163,"C28000 Muntz metal, 60 %",products,Rod & Bar,O60,54,71,61,0.09,38.84,0.07,0,0,0,0,0,0,0,0,0,0,0,0,0,0,0,0,0,0,0,0,0,0,0,0,0,0
1164,"C28000 Muntz metal, 60 %",flat products & rod,Annealed,O61,54,71,61,0.09,38.84,0.07,0,0,0,0,0,0,0,0,0,0,0,0,0,0,0,0,0,0,0,0,0,0,0,0,0,0
1165,"C28000 Muntz metal, 60 %",rod,1/4 Hard,H01,72,71,61,0.09,38.84,0.07,0,0,0,0,0,0,0,0,0,0,0,0,0,0,0,0,0,0,0,0,0,0,0,0,0,0
1166,"C28000 Muntz metal, 60 %",rod,As Hot Extruded,M30,52,71,61,0.09,38.84,0.07,0,0,0,0,0,0,0,0,0,0,0,0,0,0,0,0,0,0,0,0,0,0,0,0,0,0
1167,"C28000 Muntz metal, 60 %",rod,Rod & Bar,O60,54,71,61,0.09,38.84,0.07,0,0,0,0,0,0,0,0,0,0,0,0,0,0,0,0,0,0,0,0,0,0,0,0,0,0
1168,"C28000 Muntz metal, 60 %",tube,Hard,H04,74,71,61,0.09,38.84,0.07,0,0,0,0,0,0,0,0,0,0,0,0,0,0,0,0,0,0,0,0,0,0,0,0,0,0
1169,"C28000 Muntz metal, 60 %",tube,Light Anneal,O50,56,71,61,0.09,38.84,0.07,0,0,0,0,0,0,0,0,0,0,0,0,0,0,0,0,0,0,0,0,0,0,0,0,0,0
1170,C28330 Low-Lead Yellow Brass,rod,Hard,H04,16.5,67,60,0.09,35,0.35,0,0,0,0,0.8,0,0,0,0,0,0.25,0.2,0.1,0,0,0,0,0,0,0.1,0,0,0.1,0.1,0,0
1171,C28330 Low-Lead Yellow Brass,rod,Hard and Stress Relieved,HR04,16.5,67,60,0.09,35,0.35,0,0,0,0,0.8,0,0,0,0,0,0.25,0.2,0.1,0,0,0,0,0,0,0.1,0,0,0.1,0.1,0,0
1172,C28500,rod & bar,Hard Drawn,H80,73,58,59,0.25,40.4,0.35,0,0,0,0,0,0,0,0,0,0,0,0,0,0,0,0,0,0,0,0,0,0,0,0,0,0
1173,C31400 Leaded Commercial Bronze,bar,1/2 Hard,H02,55,104,89,1.9,8.3,0.1,0,0,0,0,0,0,0.7,0,0,0,0,0,0,0,0,0,0,0,0,0,0,0,0,0,0,0
1174,C31400 Leaded Commercial Bronze,rod,1/2 Hard,H02,55,104,89,1.9,8.3,0.1,0,0,0,0,0,0,0.7,0,0,0,0,0,0,0,0,0,0,0,0,0,0,0,0,0,0,0
1175,C31400 Leaded Commercial Bronze,rod,1/2 Hard,H02,60,104,89,1.9,8.3,0.1,0,0,0,0,0,0,0.7,0,0,0,0,0,0,0,0,0,0,0,0,0,0,0,0,0,0,0
1176,C31400 Leaded Commercial Bronze,rod,Hard,H04,52,104,89,1.9,8.3,0.1,0,0,0,0,0,0,0.7,0,0,0,0,0,0,0,0,0,0,0,0,0,0,0,0,0,0,0
1177,C31400 Leaded Commercial Bronze,rod,Nominal Grain Size 0.050 mm,OS050,37,104,89,1.9,8.3,0.1,0,0,0,0,0,0,0.7,0,0,0,0,0,0,0,0,0,0,0,0,0,0,0,0,0,0,0
1178,C31600 Leaded Commercial Bronze,bar,Hard,H04,63,81,89,1.9,0,0.1,0.07,0,0,0,0,0,0.95,0,0,0,0,0,0,0,0,0,0,0,0,0,0,0,0,0,0,0
1179,C31600 Leaded Commercial Bronze,rod,Hard,H04,67,81,89,1.9,0,0.1,0.07,0,0,0,0,0,0.95,0,0,0,0,0,0,0,0,0,0,0,0,0,0,0,0,0,0,0
1180,C31600 Leaded Commercial Bronze,rod,Nominal Grain Size 0.050 mm,OS050,37,81,89,1.9,0,0.1,0.07,0,0,0,0,0,0.95,0,0,0,0,0,0,0,0,0,0,0,0,0,0,0,0,0,0,0
1181,C32000 Leaded Red Brass,rod,1/2 Hard,H02,56,90,84.5,1.85,13.4,0.1,0,0,0,0,0,0,0.25,0,0,0,0,0,0,0,0,0,0,0,0,0,0,0,0,0,0,0
1182,C32000 Leaded Red Brass,rod,Hard,H04,70,90,84.5,1.85,13.4,0.1,0,0,0,0,0,0,0.25,0,0,0,0,0,0,0,0,0,0,0,0,0,0,0,0,0,0,0
1183,C32000 Leaded Red Brass,rod,Nominal Grain Size 0.050 mm,OS050,40,90,84.5,1.85,13.4,0.1,0,0,0,0,0,0,0.25,0,0,0,0,0,0,0,0,0,0,0,0,0,0,0,0,0,0,0
1184,C32000 Leaded Red Brass,wire,Hard,H04,72,90,84.5,1.85,13.4,0.1,0,0,0,0,0,0,0.25,0,0,0,0,0,0,0,0,0,0,0,0,0,0,0,0,0,0,0
1185,C32000 Leaded Red Brass,wire,Noal Grain Size 0.025 mm,OS025,43,90,84.5,1.85,13.4,0.1,0,0,0,0,0,0,0.25,0,0,0,0,0,0,0,0,0,0,0,0,0,0,0,0,0,0,0
1186,C33000ow Leaded Brass ,tube,Hard,H04,75,67,67,0.475,32.45,0.07,0,0,0,0,0,0,0,0,0,0,0,0,0,0,0,0,0,0,0,0,0,0,0,0,0,0
1187,C33000ow Leaded Brass ,tube,Noal Grain Size 0.025 mm,OS025,52,67,67,0.475,32.45,0.07,0,0,0,0,0,0,0,0,0,0,0,0,0,0,0,0,0,0,0,0,0,0,0,0,0,0
1188,C33000ow Leaded Brass ,tube,Nominal Grain Size 0.050 mm,OS050,47,67,67,0.475,32.45,0.07,0,0,0,0,0,0,0,0,0,0,0,0,0,0,0,0,0,0,0,0,0,0,0,0,0,0
1189,C33200 High Leaded Brass (Tube),tube,Drawn General Purpose,H58,65,67,66.5,2,31.43,0.07,0,0,0,0,0,0,0,0,0,0,0,0,0,0,0,0,0,0,0,0,0,0,0,0,0,0
1190,C33200 High Leaded Brass (Tube),tube,Hard,H04,75,67,66.5,2,31.43,0.07,0,0,0,0,0,0,0,0,0,0,0,0,0,0,0,0,0,0,0,0,0,0,0,0,0,0
1191,C33200 High Leaded Brass (Tube),tube,Hard Drawn,H80,75,67,66.5,2,31.43,0.07,0,0,0,0,0,0,0,0,0,0,0,0,0,0,0,0,0,0,0,0,0,0,0,0,0,0
1192,C33200 High Leaded Brass (Tube),tube,Noal Grain Size 0.025 mm,OS025,52,67,66.5,2,31.43,0.07,0,0,0,0,0,0,0,0,0,0,0,0,0,0,0,0,0,0,0,0,0,0,0,0,0,0
1193,C33200 High Leaded Brass (Tube),tube,Nominal Grain Size 0.050 mm,OS050,47,67,66.5,2,31.43,0.07,0,0,0,0,0,0,0,0,0,0,0,0,0,0,0,0,0,0,0,0,0,0,0,0,0,0
1194,C33500 Low-Leaded Brass,products,1/2 Hard,H02,61,67,63.5,0.475,34.975,0.15,0,0,0,0,0,0,0,0,0,0,0,0,0,0,0,0,0,0,0,0,0,0,0,0,0,0
1195,C33500 Low-Leaded Brass,products,1/4 Hard,H01,54,67,63.5,0.475,34.975,0.15,0,0,0,0,0,0,0,0,0,0,0,0,0,0,0,0,0,0,0,0,0,0,0,0,0,0
1196,C33500 Low-Leaded Brass,products,Hard,H04,74,67,63.5,0.475,34.975,0.15,0,0,0,0,0,0,0,0,0,0,0,0,0,0,0,0,0,0,0,0,0,0,0,0,0,0
1197,C33500 Low-Leaded Brass,products,Noal Grain Size 0.025 mm,OS025,51,67,63.5,0.475,34.975,0.15,0,0,0,0,0,0,0,0,0,0,0,0,0,0,0,0,0,0,0,0,0,0,0,0,0,0
1198,C33500 Low-Leaded Brass,products,Noal Grain Size 0.035 mm,OS035,49,67,63.5,0.475,34.975,0.15,0,0,0,0,0,0,0,0,0,0,0,0,0,0,0,0,0,0,0,0,0,0,0,0,0,0
1199,C33500 Low-Leaded Brass,products,Nominal Grain Size 0.050 mm,OS050,47,67,63.5,0.475,34.975,0.15,0,0,0,0,0,0,0,0,0,0,0,0,0,0,0,0,0,0,0,0,0,0,0,0,0,0
1200,C33500 Low-Leaded Brass,products,Noal Grain Size 0.070 mm,OS070,46,67,63.5,0.475,34.975,0.15,0,0,0,0,0,0,0,0,0,0,0,0,0,0,0,0,0,0,0,0,0,0,0,0,0,0
1201,C33500 Low-Leaded Brass,products,"Welded, Drawn, and Stress Relieved from Half Hard, Tube",WR02,74,67,63.5,0.475,34.975,0.15,0,0,0,0,0,0,0,0,0,0,0,0,0,0,0,0,0,0,0,0,0,0,0,0,0,0
1202,C33500 Low-Leaded Brass,products,"Welded, Drawn, and Stress Relieved from Half Hard, Tube",WR02,84,67,63.5,0.475,34.975,0.15,0,0,0,0,0,0,0,0,0,0,0,0,0,0,0,0,0,0,0,0,0,0,0,0,0,0
1203,C33500 Low-Leaded Brass,products,"Welded, Drawn, and Stress Relieved from Half Hard, Tube",WR02,54,67,63.5,0.475,34.975,0.15,0,0,0,0,0,0,0,0,0,0,0,0,0,0,0,0,0,0,0,0,0,0,0,0,0,0
1204,C33500 Low-Leaded Brass,products,"Welded, Drawn, and Stress Relieved from Half Hard, Tube",WR02,61,67,63.5,0.475,34.975,0.15,0,0,0,0,0,0,0,0,0,0,0,0,0,0,0,0,0,0,0,0,0,0,0,0,0,0
1205,C33500 Low-Leaded Brass,products,"Welded, Drawn, and Stress Relieved from Half Hard, Tube",WR02,46,67,63.5,0.475,34.975,0.15,0,0,0,0,0,0,0,0,0,0,0,0,0,0,0,0,0,0,0,0,0,0,0,0,0,0
1206,C33500 Low-Leaded Brass,products,"Welded, Drawn, and Stress Relieved from Half Hard, Tube",WR02,47,67,63.5,0.475,34.975,0.15,0,0,0,0,0,0,0,0,0,0,0,0,0,0,0,0,0,0,0,0,0,0,0,0,0,0
1207,C33500 Low-Leaded Brass,products,"Welded, Drawn, and Stress Relieved from Half Hard, Tube",WR02,49,67,63.5,0.475,34.975,0.15,0,0,0,0,0,0,0,0,0,0,0,0,0,0,0,0,0,0,0,0,0,0,0,0,0,0
1208,C33500 Low-Leaded Brass,products,"Welded, Drawn, and Stress Relieved from Half Hard, Tube",WR02,51,67,63.5,0.475,34.975,0.15,0,0,0,0,0,0,0,0,0,0,0,0,0,0,0,0,0,0,0,0,0,0,0,0,0,0
1209,C33500 Low-Leaded Brass,rod,1/2 Hard,H02,68.5,67,63.5,0.475,34.975,0.15,0,0,0,0,0,0,0,0,0,0,0,0,0,0,0,0,0,0,0,0,0,0,0,0,0,0
1210,C33500 Low-Leaded Brass,rod,1/2 Hard,H02,62.5,67,63.5,0.475,34.975,0.15,0,0,0,0,0,0,0,0,0,0,0,0,0,0,0,0,0,0,0,0,0,0,0,0,0,0
1211,C33500 Low-Leaded Brass,rod,1/2 Hard,H02,56,67,63.5,0.475,34.975,0.15,0,0,0,0,0,0,0,0,0,0,0,0,0,0,0,0,0,0,0,0,0,0,0,0,0,0
1212,C33500 Low-Leaded Brass,rod,1/4 Hard,H01,56,67,63.5,0.475,34.975,0.15,0,0,0,0,0,0,0,0,0,0,0,0,0,0,0,0,0,0,0,0,0,0,0,0,0,0
1213,C33500 Low-Leaded Brass,rod,1/4 Hard,H01,52,67,63.5,0.475,34.975,0.15,0,0,0,0,0,0,0,0,0,0,0,0,0,0,0,0,0,0,0,0,0,0,0,0,0,0
1214,C33500 Low-Leaded Brass,rod,1/4 Hard,H01,58.5,67,63.5,0.475,34.975,0.15,0,0,0,0,0,0,0,0,0,0,0,0,0,0,0,0,0,0,0,0,0,0,0,0,0,0
1215,C33500 Low-Leaded Brass,rod,Soft Anneal,Soft Anneal,40,67,63.5,0.475,34.975,0.15,0,0,0,0,0,0,0,0,0,0,0,0,0,0,0,0,0,0,0,0,0,0,0,0,0,0
1216,C34500*,rod,1/2 Hard,H02,57,67,63.5,2,34.65,0.15,0,0,0,0,0,0,0,0,0,0,0,0,0,0,0,0,0,0,0,0,0,0,0,0,0,0
1217,C34500*,rod,1/2 Hard,H02,68.5,67,63.5,2,34.65,0.15,0,0,0,0,0,0,0,0,0,0,0,0,0,0,0,0,0,0,0,0,0,0,0,0,0,0
1218,C34500*,rod,1/2 Hard,H02,62.5,67,63.5,2,34.65,0.15,0,0,0,0,0,0,0,0,0,0,0,0,0,0,0,0,0,0,0,0,0,0,0,0,0,0
1219,C34500*,rod,1/4 Hard,H01,52,67,63.5,2,34.65,0.15,0,0,0,0,0,0,0,0,0,0,0,0,0,0,0,0,0,0,0,0,0,0,0,0,0,0
1220,C34500*,rod,1/4 Hard,H01,55,67,63.5,2,34.65,0.15,0,0,0,0,0,0,0,0,0,0,0,0,0,0,0,0,0,0,0,0,0,0,0,0,0,0
1221,C34500*,rod,1/4 Hard,H01,57.5,67,63.5,2,34.65,0.15,0,0,0,0,0,0,0,0,0,0,0,0,0,0,0,0,0,0,0,0,0,0,0,0,0,0
1222,C34500*,rod,Rod & Bar,O60,46,67,63.5,2,34.65,0.15,0,0,0,0,0,0,0,0,0,0,0,0,0,0,0,0,0,0,0,0,0,0,0,0,0,0
1223,C34500*,rod,Rod & Bar,O60,40,67,63.5,2,34.65,0.15,0,0,0,0,0,0,0,0,0,0,0,0,0,0,0,0,0,0,0,0,0,0,0,0,0,0
1224,C34500*,rod,Rod & Bar,O60,44,67,63.5,2,34.65,0.15,0,0,0,0,0,0,0,0,0,0,0,0,0,0,0,0,0,0,0,0,0,0,0,0,0,0
1225,"C34200 High Leaded Brass, 64-1/2%",products,1/2 Hard,H02,61,67,63.5,2,34.65,0.15,0,0,0,0,0,0,0,0,0,0,0,0,0,0,0,0,0,0,0,0,0,0,0,0,0,0
1226,"C34200 High Leaded Brass, 64-1/2%",products,1/4 Hard,H01,54,67,63.5,2,34.65,0.15,0,0,0,0,0,0,0,0,0,0,0,0,0,0,0,0,0,0,0,0,0,0,0,0,0,0
1227,"C34200 High Leaded Brass, 64-1/2%",products,Extra Hard,H06,85,67,63.5,2,34.65,0.15,0,0,0,0,0,0,0,0,0,0,0,0,0,0,0,0,0,0,0,0,0,0,0,0,0,0
1228,"C34200 High Leaded Brass, 64-1/2%",products,Hard,H04,74,67,63.5,2,34.65,0.15,0,0,0,0,0,0,0,0,0,0,0,0,0,0,0,0,0,0,0,0,0,0,0,0,0,0
1229,"C34200 High Leaded Brass, 64-1/2%",products,Noal Grain Size 0.035 mm,OS035,49,67,63.5,2,34.65,0.15,0,0,0,0,0,0,0,0,0,0,0,0,0,0,0,0,0,0,0,0,0,0,0,0,0,0
1230,"C34200 High Leaded Brass, 64-1/2%",rod,1/2 Hard,H02,58,67,63.5,2,34.65,0.15,0,0,0,0,0,0,0,0,0,0,0,0,0,0,0,0,0,0,0,0,0,0,0,0,0,0
1231,"C35000 Medium Leaded Brass, 62%",products,1/4 Hard,H01,54,67,61.5,1.4,36.95,0.15,0,0,0,0,0,0,0,0,0,0,0,0,0,0,0,0,0,0,0,0,0,0,0,0,0,0
1232,"C35000 Medium Leaded Brass, 62%",products,3/4 Hard,H03,67,67,61.5,1.4,36.95,0.15,0,0,0,0,0,0,0,0,0,0,0,0,0,0,0,0,0,0,0,0,0,0,0,0,0,0
1233,"C35000 Medium Leaded Brass, 62%",products,Extra Hard,H06,84,67,61.5,1.4,36.95,0.15,0,0,0,0,0,0,0,0,0,0,0,0,0,0,0,0,0,0,0,0,0,0,0,0,0,0
1234,"C35000 Medium Leaded Brass, 62%",products,Hard,H04,73,67,61.5,1.4,36.95,0.15,0,0,0,0,0,0,0,0,0,0,0,0,0,0,0,0,0,0,0,0,0,0,0,0,0,0
1235,"C35000 Medium Leaded Brass, 62%",products,Noal Grain Size 0.015 mm,OS015,51,67,61.5,1.4,36.95,0.15,0,0,0,0,0,0,0,0,0,0,0,0,0,0,0,0,0,0,0,0,0,0,0,0,0,0
1236,"C35000 Medium Leaded Brass, 62%",products,Noal Grain Size 0.025 mm,OS025,48,67,61.5,1.4,36.95,0.15,0,0,0,0,0,0,0,0,0,0,0,0,0,0,0,0,0,0,0,0,0,0,0,0,0,0
1237,"C35000 Medium Leaded Brass, 62%",products,Noal Grain Size 0.035 mm,OS035,47,67,61.5,1.4,36.95,0.15,0,0,0,0,0,0,0,0,0,0,0,0,0,0,0,0,0,0,0,0,0,0,0,0,0,0
1238,"C35000 Medium Leaded Brass, 62%",products,Nominal Grain Size 0.050 mm,OS050,45,67,61.5,1.4,36.95,0.15,0,0,0,0,0,0,0,0,0,0,0,0,0,0,0,0,0,0,0,0,0,0,0,0,0,0
1239,"C35000 Medium Leaded Brass, 62%",flat products & rod,1/2 Hard,H02,70,67,61.5,1.4,36.95,0.15,0,0,0,0,0,0,0,0,0,0,0,0,0,0,0,0,0,0,0,0,0,0,0,0,0,0
1240,"C35000 Medium Leaded Brass, 62%",flat products & rod,1/2 Hard,H02,60,67,61.5,1.4,36.95,0.15,0,0,0,0,0,0,0,0,0,0,0,0,0,0,0,0,0,0,0,0,0,0,0,0,0,0
1241,"C35000 Medium Leaded Brass, 62%",flat products & rod,1/4 Hard,H01,58,67,61.5,1.4,36.95,0.15,0,0,0,0,0,0,0,0,0,0,0,0,0,0,0,0,0,0,0,0,0,0,0,0,0,0
1242,"C35000 Medium Leaded Brass, 62%",flat products & rod,1/4 Hard,H01,54,67,61.5,1.4,36.95,0.15,0,0,0,0,0,0,0,0,0,0,0,0,0,0,0,0,0,0,0,0,0,0,0,0,0,0
1243,"C35000 Medium Leaded Brass, 62%",flat products & rod,Noal Grain Size 0.015 mm,OS015,55,67,61.5,1.4,36.95,0.15,0,0,0,0,0,0,0,0,0,0,0,0,0,0,0,0,0,0,0,0,0,0,0,0,0,0
1244,"C35000 Medium Leaded Brass, 62%",flat products & rod,Noal Grain Size 0.015 mm,OS015,51,67,61.5,1.4,36.95,0.15,0,0,0,0,0,0,0,0,0,0,0,0,0,0,0,0,0,0,0,0,0,0,0,0,0,0
1245,"C35000 Medium Leaded Brass, 62%",flat products & rod,Nominal Grain Size 0.050 mm,OS050,48,67,61.5,1.4,36.95,0.15,0,0,0,0,0,0,0,0,0,0,0,0,0,0,0,0,0,0,0,0,0,0,0,0,0,0
1246,"C35000 Medium Leaded Brass, 62%",rod,1/2 Hard,H02,62.5,67,61.5,1.4,36.95,0.15,0,0,0,0,0,0,0,0,0,0,0,0,0,0,0,0,0,0,0,0,0,0,0,0,0,0
1247,"C35000 Medium Leaded Brass, 62%",rod,1/2 Hard,H02,68.5,67,61.5,1.4,36.95,0.15,0,0,0,0,0,0,0,0,0,0,0,0,0,0,0,0,0,0,0,0,0,0,0,0,0,0
1248,"C35000 Medium Leaded Brass, 62%",rod,1/4 Hard,H01,52,67,61.5,1.4,36.95,0.15,0,0,0,0,0,0,0,0,0,0,0,0,0,0,0,0,0,0,0,0,0,0,0,0,0,0
1249,"C35000 Medium Leaded Brass, 62%",rod,1/4 Hard,H01,58.5,67,61.5,1.4,36.95,0.15,0,0,0,0,0,0,0,0,0,0,0,0,0,0,0,0,0,0,0,0,0,0,0,0,0,0
1250,"C35000 Medium Leaded Brass, 62%",rod,Noal Grain Size 0.015 mm,OS015,55,67,61.5,1.4,36.95,0.15,0,0,0,0,0,0,0,0,0,0,0,0,0,0,0,0,0,0,0,0,0,0,0,0,0,0
1251,"C35000 Medium Leaded Brass, 62%",rod,Nominal Grain Size 0.050 mm,OS050,48,67,61.5,1.4,36.95,0.15,0,0,0,0,0,0,0,0,0,0,0,0,0,0,0,0,0,0,0,0,0,0,0,0,0,0
1252,"C35000 Medium Leaded Brass, 62%",rod,Rod & Bar,O60,44,67,61.5,1.4,36.95,0.15,0,0,0,0,0,0,0,0,0,0,0,0,0,0,0,0,0,0,0,0,0,0,0,0,0,0
1253,"C35000 Medium Leaded Brass, 62%",rod,Rod & Bar,O60,40,67,61.5,1.4,36.95,0.15,0,0,0,0,0,0,0,0,0,0,0,0,0,0,0,0,0,0,0,0,0,0,0,0,0,0
1254,"C35000 Medium Leaded Brass, 62%",rod,Rod & Bar,O60,46,67,61.5,1.4,36.95,0.15,0,0,0,0,0,0,0,0,0,0,0,0,0,0,0,0,0,0,0,0,0,0,0,0,0,0
1255,"C35300 high Leaded Brass, 62%",products,1/2 Hard,H02,61,67,61.5,2,36.35,0.15,0,0,0,0,0,0,0,0,0,0,0,0,0,0,0,0,0,0,0,0,0,0,0,0,0,0
1256,"C35300 high Leaded Brass, 62%",products,1/4 Hard,H01,54,67,61.5,2,36.35,0.15,0,0,0,0,0,0,0,0,0,0,0,0,0,0,0,0,0,0,0,0,0,0,0,0,0,0
1257,"C35300 high Leaded Brass, 62%",products,Extra Hard,H06,85,67,61.5,2,36.35,0.15,0,0,0,0,0,0,0,0,0,0,0,0,0,0,0,0,0,0,0,0,0,0,0,0,0,0
1258,"C35300 high Leaded Brass, 62%",products,Noal Grain Size 0.035 mm,OS035,49,67,61.5,2,36.35,0.15,0,0,0,0,0,0,0,0,0,0,0,0,0,0,0,0,0,0,0,0,0,0,0,0,0,0
1259,"C35300 high Leaded Brass, 62%",rod,1/2 Hard,H02,58,67,61.5,2,36.35,0.15,0,0,0,0,0,0,0,0,0,0,0,0,0,0,0,0,0,0,0,0,0,0,0,0,0,0
1260,"C35300 high Leaded Brass, 62%",rod,1/2 Hard,H02,68.5,67,61.5,2,36.35,0.15,0,0,0,0,0,0,0,0,0,0,0,0,0,0,0,0,0,0,0,0,0,0,0,0,0,0
1261,"C35300 high Leaded Brass, 62%",rod,1/2 Hard,H02,62.5,67,61.5,2,36.35,0.15,0,0,0,0,0,0,0,0,0,0,0,0,0,0,0,0,0,0,0,0,0,0,0,0,0,0
1262,"C35300 high Leaded Brass, 62%",rod,1/4 Hard,H01,56,67,61.5,2,36.35,0.15,0,0,0,0,0,0,0,0,0,0,0,0,0,0,0,0,0,0,0,0,0,0,0,0,0,0
1263,"C35300 high Leaded Brass, 62%",rod,1/4 Hard,H01,52,67,61.5,2,36.35,0.15,0,0,0,0,0,0,0,0,0,0,0,0,0,0,0,0,0,0,0,0,0,0,0,0,0,0
1264,"C35300 high Leaded Brass, 62%",rod,1/4 Hard,H01,58.5,67,61.5,2,36.35,0.15,0,0,0,0,0,0,0,0,0,0,0,0,0,0,0,0,0,0,0,0,0,0,0,0,0,0
1265,"C35300 high Leaded Brass, 62%",rod,Rod & Bar,O60,40,67,61.5,2,36.35,0.15,0,0,0,0,0,0,0,0,0,0,0,0,0,0,0,0,0,0,0,0,0,0,0,0,0,0
1266,"C35300 high Leaded Brass, 62%",rod,Rod & Bar,O60,46,67,61.5,2,36.35,0.15,0,0,0,0,0,0,0,0,0,0,0,0,0,0,0,0,0,0,0,0,0,0,0,0,0,0
1267,"C34000 Medium Leaded Brass, 64-1/2%",products,1/4 Hard,H01,54,67,63.5,1.15,35.2,0.15,0,0,0,0,0,0,0,0,0,0,0,0,0,0,0,0,0,0,0,0,0,0,0,0,0,0
1268,"C34000 Medium Leaded Brass, 64-1/2%",products,Extra Hard,H06,85,67,63.5,1.15,35.2,0.15,0,0,0,0,0,0,0,0,0,0,0,0,0,0,0,0,0,0,0,0,0,0,0,0,0,0
1269,"C34000 Medium Leaded Brass, 64-1/2%",products,Hard,H04,74,67,63.5,1.15,35.2,0.15,0,0,0,0,0,0,0,0,0,0,0,0,0,0,0,0,0,0,0,0,0,0,0,0,0,0
1270,"C34000 Medium Leaded Brass, 64-1/2%",products,Noal Grain Size 0.025 mm,OS025,51,67,63.5,1.15,35.2,0.15,0,0,0,0,0,0,0,0,0,0,0,0,0,0,0,0,0,0,0,0,0,0,0,0,0,0
1271,"C34000 Medium Leaded Brass, 64-1/2%",products,Noal Grain Size 0.035 mm,OS035,49,67,63.5,1.15,35.2,0.15,0,0,0,0,0,0,0,0,0,0,0,0,0,0,0,0,0,0,0,0,0,0,0,0,0,0
1272,"C34000 Medium Leaded Brass, 64-1/2%",products,Nominal Grain Size 0.050 mm,OS050,47,67,63.5,1.15,35.2,0.15,0,0,0,0,0,0,0,0,0,0,0,0,0,0,0,0,0,0,0,0,0,0,0,0,0,0
1273,"C34000 Medium Leaded Brass, 64-1/2%",flat products & wire,1/4 Hard,H01,54,67,63.5,1.15,35.2,0.15,0,0,0,0,0,0,0,0,0,0,0,0,0,0,0,0,0,0,0,0,0,0,0,0,0,0
1274,"C34000 Medium Leaded Brass, 64-1/2%",flat products & wire,1/4 Hard,H01,70,67,63.5,1.15,35.2,0.15,0,0,0,0,0,0,0,0,0,0,0,0,0,0,0,0,0,0,0,0,0,0,0,0,0,0
1275,"C34000 Medium Leaded Brass, 64-1/2%","flat products, rod & bar",1/2 Hard,H02,63,67,63.5,1.15,35.2,0.15,0,0,0,0,0,0,0,0,0,0,0,0,0,0,0,0,0,0,0,0,0,0,0,0,0,0
1276,"C34000 Medium Leaded Brass, 64-1/2%","flat products, rod & bar",1/2 Hard,H02,88,67,63.5,1.15,35.2,0.15,0,0,0,0,0,0,0,0,0,0,0,0,0,0,0,0,0,0,0,0,0,0,0,0,0,0
1277,"C34000 Medium Leaded Brass, 64-1/2%","flat products, rod & bar",1/2 Hard,H02,61,67,63.5,1.15,35.2,0.15,0,0,0,0,0,0,0,0,0,0,0,0,0,0,0,0,0,0,0,0,0,0,0,0,0,0
1278,"C34000 Medium Leaded Brass, 64-1/2%","flat products, rod & bar",Noal Grain Size 0.025 mm,OS025,50,67,63.5,1.15,35.2,0.15,0,0,0,0,0,0,0,0,0,0,0,0,0,0,0,0,0,0,0,0,0,0,0,0,0,0
1279,"C34000 Medium Leaded Brass, 64-1/2%","flat products, rod & bar",Noal Grain Size 0.025 mm,OS025,51,67,63.5,1.15,35.2,0.15,0,0,0,0,0,0,0,0,0,0,0,0,0,0,0,0,0,0,0,0,0,0,0,0,0,0
1280,"C34000 Medium Leaded Brass, 64-1/2%",rod,1/2 Hard,H02,68.5,67,63.5,1.15,35.2,0.15,0,0,0,0,0,0,0,0,0,0,0,0,0,0,0,0,0,0,0,0,0,0,0,0,0,0
1281,"C34000 Medium Leaded Brass, 64-1/2%",rod,1/2 Hard,H02,62.5,67,63.5,1.15,35.2,0.15,0,0,0,0,0,0,0,0,0,0,0,0,0,0,0,0,0,0,0,0,0,0,0,0,0,0
1282,"C34000 Medium Leaded Brass, 64-1/2%",rod,1/2 Hard,H02,56,67,63.5,1.15,35.2,0.15,0,0,0,0,0,0,0,0,0,0,0,0,0,0,0,0,0,0,0,0,0,0,0,0,0,0
1283,"C34000 Medium Leaded Brass, 64-1/2%",rod,1/4 Hard,H01,52,67,63.5,1.15,35.2,0.15,0,0,0,0,0,0,0,0,0,0,0,0,0,0,0,0,0,0,0,0,0,0,0,0,0,0
1284,"C34000 Medium Leaded Brass, 64-1/2%",rod,1/4 Hard,H01,58.5,67,63.5,1.15,35.2,0.15,0,0,0,0,0,0,0,0,0,0,0,0,0,0,0,0,0,0,0,0,0,0,0,0,0,0
1285,"C34000 Medium Leaded Brass, 64-1/2%",rod,Noal Grain Size 0.025 mm,OS025,50,67,63.5,1.15,35.2,0.15,0,0,0,0,0,0,0,0,0,0,0,0,0,0,0,0,0,0,0,0,0,0,0,0,0,0
1286,"C34000 Medium Leaded Brass, 64-1/2%",rod,Rod & Bar,O60,46,67,63.5,1.15,35.2,0.15,0,0,0,0,0,0,0,0,0,0,0,0,0,0,0,0,0,0,0,0,0,0,0,0,0,0
1287,"C34000 Medium Leaded Brass, 64-1/2%",rod,Rod & Bar,O60,40,67,63.5,1.15,35.2,0.15,0,0,0,0,0,0,0,0,0,0,0,0,0,0,0,0,0,0,0,0,0,0,0,0,0,0
1288,"C34000 Medium Leaded Brass, 64-1/2%",rod,Rod & Bar,O60,44,67,63.5,1.15,35.2,0.15,0,0,0,0,0,0,0,0,0,0,0,0,0,0,0,0,0,0,0,0,0,0,0,0,0,0
1289,"C34000 Medium Leaded Brass, 64-1/2%",wire,1/2 Hard,H02,88,67,63.5,1.15,35.2,0.15,0,0,0,0,0,0,0,0,0,0,0,0,0,0,0,0,0,0,0,0,0,0,0,0,0,0
1290,"C34000 Medium Leaded Brass, 64-1/2%",wire,1/8 Hard,H00,58,67,63.5,1.15,35.2,0.15,0,0,0,0,0,0,0,0,0,0,0,0,0,0,0,0,0,0,0,0,0,0,0,0,0,0
1291,"C34000 Medium Leaded Brass, 64-1/2%",wire,Noal Grain Size 0.025 mm,OS025,50,67,63.5,1.15,35.2,0.15,0,0,0,0,0,0,0,0,0,0,0,0,0,0,0,0,0,0,0,0,0,0,0,0,0,0
1292,C35330 DZR Brass,rod & wire,1/2 Hard,H02,45,65,61.75,2.5,35.615,0,0,0,0,0,0,0,0,0,0,0,0,0,0,0,0,0,0,0,0,0,0,0,0,0,0,0
1293,C35330 DZR Brass,rod & wire,1/2 Hard,H02,55,65,61.75,2.5,35.615,0,0,0,0,0,0,0,0,0,0,0,0,0,0,0,0,0,0,0,0,0,0,0,0,0,0,0
1294,C35330 DZR Brass,rod & wire,1/2 Hard,H02,40,65,61.75,2.5,35.615,0,0,0,0,0,0,0,0,0,0,0,0,0,0,0,0,0,0,0,0,0,0,0,0,0,0,0
1295,C35330 DZR Brass,rod & wire,Rod & Bar,O60,40,65,61.75,2.5,35.615,0,0,0,0,0,0,0,0,0,0,0,0,0,0,0,0,0,0,0,0,0,0,0,0,0,0,0
1296,C35350 Leaded Brass,rod,1/2 Hard,H02,64,61.3,62,3.25,33.32,0.4,0.125,0,0,0,0,0,0.3,0,0,0.6,0,0,0,0,0,0,0,0,0,0,0,0,0,0,0,0
1297,C35600 Extra High Leaded Brass,products,1/2 Hard,H02,61,67,61.5,2.5,35.85,0.15,0,0,0,0,0,0,0,0,0,0,0,0,0,0,0,0,0,0,0,0,0,0,0,0,0,0
1298,C35600 Extra High Leaded Brass,products,1/4 Hard,H01,54,67,61.5,2.5,35.85,0.15,0,0,0,0,0,0,0,0,0,0,0,0,0,0,0,0,0,0,0,0,0,0,0,0,0,0
1299,C35600 Extra High Leaded Brass,products,Extra Hard,H06,88,67,61.5,2.5,35.85,0.15,0,0,0,0,0,0,0,0,0,0,0,0,0,0,0,0,0,0,0,0,0,0,0,0,0,0
1300,C35600 Extra High Leaded Brass,products,Extra Spring,H10,97,67,61.5,2.5,35.85,0.15,0,0,0,0,0,0,0,0,0,0,0,0,0,0,0,0,0,0,0,0,0,0,0,0,0,0
1301,C35600 Extra High Leaded Brass,products,Hard,H04,74,67,61.5,2.5,35.85,0.15,0,0,0,0,0,0,0,0,0,0,0,0,0,0,0,0,0,0,0,0,0,0,0,0,0,0
1302,C35600 Extra High Leaded Brass,products,Noal Grain Size 0.015 mm,OS015,54,67,61.5,2.5,35.85,0.15,0,0,0,0,0,0,0,0,0,0,0,0,0,0,0,0,0,0,0,0,0,0,0,0,0,0
1303,C35600 Extra High Leaded Brass,products,Noal Grain Size 0.035 mm,OS035,49,67,61.5,2.5,35.85,0.15,0,0,0,0,0,0,0,0,0,0,0,0,0,0,0,0,0,0,0,0,0,0,0,0,0,0
1304,C35600 Extra High Leaded Brass,products,Spring,H08,92,67,61.5,2.5,35.85,0.15,0,0,0,0,0,0,0,0,0,0,0,0,0,0,0,0,0,0,0,0,0,0,0,0,0,0
1305,C35600 Extra High Leaded Brass,rod,1/2 Hard,H02,58,67,61.5,2.5,35.85,0.15,0,0,0,0,0,0,0,0,0,0,0,0,0,0,0,0,0,0,0,0,0,0,0,0,0,0
1306,C35600 Extra High Leaded Brass,rod,1/2 Hard,H02,68.5,67,61.5,2.5,35.85,0.15,0,0,0,0,0,0,0,0,0,0,0,0,0,0,0,0,0,0,0,0,0,0,0,0,0,0
1307,C35600 Extra High Leaded Brass,rod,1/2 Hard,H02,62.5,67,61.5,2.5,35.85,0.15,0,0,0,0,0,0,0,0,0,0,0,0,0,0,0,0,0,0,0,0,0,0,0,0,0,0
1308,C35600 Extra High Leaded Brass,rod,1/4 Hard,H01,56,67,61.5,2.5,35.85,0.15,0,0,0,0,0,0,0,0,0,0,0,0,0,0,0,0,0,0,0,0,0,0,0,0,0,0
1309,C35600 Extra High Leaded Brass,rod,1/4 Hard,H01,52,67,61.5,2.5,35.85,0.15,0,0,0,0,0,0,0,0,0,0,0,0,0,0,0,0,0,0,0,0,0,0,0,0,0,0
1310,C35600 Extra High Leaded Brass,rod,1/4 Hard,H01,58.5,67,61.5,2.5,35.85,0.15,0,0,0,0,0,0,0,0,0,0,0,0,0,0,0,0,0,0,0,0,0,0,0,0,0,0
1311,C35600 Extra High Leaded Brass,rod,Rod & Bar,O60,40,67,61.5,2.5,35.85,0.15,0,0,0,0,0,0,0,0,0,0,0,0,0,0,0,0,0,0,0,0,0,0,0,0,0,0
1312,C35600 Extra High Leaded Brass,rod,Rod & Bar,O60,46,67,61.5,2.5,35.85,0.15,0,0,0,0,0,0,0,0,0,0,0,0,0,0,0,0,0,0,0,0,0,0,0,0,0,0
1313,C35600 Extra High Leaded Brass,rod,Rod & Bar,O60,44,67,61.5,2.5,35.85,0.15,0,0,0,0,0,0,0,0,0,0,0,0,0,0,0,0,0,0,0,0,0,0,0,0,0,0
1314,C36000 Free-Cutting Brass,bar,1/2 Hard,H02,45,67,61.5,2.75,35.4,0.35,0,0,0,0,0,0,0,0,0,0,0,0,0,0,0,0,0,0,0,0,0,0,0,0,0,0
1315,C36000 Free-Cutting Brass,bar,1/2 Hard,H02,40,67,61.5,2.75,35.4,0.35,0,0,0,0,0,0,0,0,0,0,0,0,0,0,0,0,0,0,0,0,0,0,0,0,0,0
1316,C36000 Free-Cutting Brass,bar,1/2 Hard,H02,50,67,61.5,2.75,35.4,0.35,0,0,0,0,0,0,0,0,0,0,0,0,0,0,0,0,0,0,0,0,0,0,0,0,0,0
1317,C36000 Free-Cutting Brass,bar,Rod & Bar,O60,44,67,61.5,2.75,35.4,0.35,0,0,0,0,0,0,0,0,0,0,0,0,0,0,0,0,0,0,0,0,0,0,0,0,0,0
1318,C36000 Free-Cutting Brass,bar,Rod & Bar,O60,40,67,61.5,2.75,35.4,0.35,0,0,0,0,0,0,0,0,0,0,0,0,0,0,0,0,0,0,0,0,0,0,0,0,0,0
1319,C36000 Free-Cutting Brass,products,1/2 Hard,H02,56,67,61.5,2.75,35.4,0.35,0,0,0,0,0,0,0,0,0,0,0,0,0,0,0,0,0,0,0,0,0,0,0,0,0,0
1320,C36000 Free-Cutting Brass,rod,1/2 Hard,H02,57,67,61.5,2.75,35.4,0.35,0,0,0,0,0,0,0,0,0,0,0,0,0,0,0,0,0,0,0,0,0,0,0,0,0,0
1321,C36000 Free-Cutting Brass,rod,1/2 Hard,H02,50,67,61.5,2.75,35.4,0.35,0,0,0,0,0,0,0,0,0,0,0,0,0,0,0,0,0,0,0,0,0,0,0,0,0,0
1322,C36000 Free-Cutting Brass,rod,1/2 Hard,H02,45,67,61.5,2.75,35.4,0.35,0,0,0,0,0,0,0,0,0,0,0,0,0,0,0,0,0,0,0,0,0,0,0,0,0,0
1323,C36000 Free-Cutting Brass,rod,1/2 Hard,H02,40,67,61.5,2.75,35.4,0.35,0,0,0,0,0,0,0,0,0,0,0,0,0,0,0,0,0,0,0,0,0,0,0,0,0,0
1324,C36000 Free-Cutting Brass,rod,1/2 Hard,H02,55,67,61.5,2.75,35.4,0.35,0,0,0,0,0,0,0,0,0,0,0,0,0,0,0,0,0,0,0,0,0,0,0,0,0,0
1325,C36000 Free-Cutting Brass,rod,1/2 Hard,H02,58,67,61.5,2.75,35.4,0.35,0,0,0,0,0,0,0,0,0,0,0,0,0,0,0,0,0,0,0,0,0,0,0,0,0,0
1326,C36000 Free-Cutting Brass,rod,1/2 Hard,H02,68,67,61.5,2.75,35.4,0.35,0,0,0,0,0,0,0,0,0,0,0,0,0,0,0,0,0,0,0,0,0,0,0,0,0,0
1327,C36000 Free-Cutting Brass,rod,Annealed,O61,49,67,61.5,2.75,35.4,0.35,0,0,0,0,0,0,0,0,0,0,0,0,0,0,0,0,0,0,0,0,0,0,0,0,0,0
1328,C36000 Free-Cutting Brass,rod,Hard,H04,65,67,61.5,2.75,35.4,0.35,0,0,0,0,0,0,0,0,0,0,0,0,0,0,0,0,0,0,0,0,0,0,0,0,0,0
1329,C36000 Free-Cutting Brass,rod,Hard,H04,70,67,61.5,2.75,35.4,0.35,0,0,0,0,0,0,0,0,0,0,0,0,0,0,0,0,0,0,0,0,0,0,0,0,0,0
1330,C36000 Free-Cutting Brass,rod,Hard,H04,80,67,61.5,2.75,35.4,0.35,0,0,0,0,0,0,0,0,0,0,0,0,0,0,0,0,0,0,0,0,0,0,0,0,0,0
1331,C36000 Free-Cutting Brass,rod,Rod & Bar,O60,48,67,61.5,2.75,35.4,0.35,0,0,0,0,0,0,0,0,0,0,0,0,0,0,0,0,0,0,0,0,0,0,0,0,0,0
1332,C36000 Free-Cutting Brass,rod,Rod & Bar,O60,44,67,61.5,2.75,35.4,0.35,0,0,0,0,0,0,0,0,0,0,0,0,0,0,0,0,0,0,0,0,0,0,0,0,0,0
1333,C36000 Free-Cutting Brass,rod,Rod & Bar,O60,40,67,61.5,2.75,35.4,0.35,0,0,0,0,0,0,0,0,0,0,0,0,0,0,0,0,0,0,0,0,0,0,0,0,0,0
1334,C36000 Free-Cutting Brass,shapes,1/4 Hard,H01,56,67,61.5,2.75,35.4,0.35,0,0,0,0,0,0,0,0,0,0,0,0,0,0,0,0,0,0,0,0,0,0,0,0,0,0
1335,C36000 Free-Cutting Brass,shapes,As Hot Extruded,M30,49,67,61.5,2.75,35.4,0.35,0,0,0,0,0,0,0,0,0,0,0,0,0,0,0,0,0,0,0,0,0,0,0,0,0,0
1336,C36010 Leaded Brass,bar,1/2 Hard,H02,45,67,61.5,3.4,34.75,0.35,0,0,0,0,0,0,0,0,0,0,0,0,0,0,0,0,0,0,0,0,0,0,0,0,0,0
1337,C36010 Leaded Brass,bar,1/2 Hard,H02,50,67,61.5,3.4,34.75,0.35,0,0,0,0,0,0,0,0,0,0,0,0,0,0,0,0,0,0,0,0,0,0,0,0,0,0
1338,C36010 Leaded Brass,bar,1/2 Hard,H02,40,67,61.5,3.4,34.75,0.35,0,0,0,0,0,0,0,0,0,0,0,0,0,0,0,0,0,0,0,0,0,0,0,0,0,0
1339,C36010 Leaded Brass,bar,Rod & Bar,O60,44,67,61.5,3.4,34.75,0.35,0,0,0,0,0,0,0,0,0,0,0,0,0,0,0,0,0,0,0,0,0,0,0,0,0,0
1340,C36010 Leaded Brass,bar,Rod & Bar,O60,40,67,61.5,3.4,34.75,0.35,0,0,0,0,0,0,0,0,0,0,0,0,0,0,0,0,0,0,0,0,0,0,0,0,0,0
1341,C36010 Leaded Brass,rod,1/2 Hard,H02,50,67,61.5,3.4,34.75,0.35,0,0,0,0,0,0,0,0,0,0,0,0,0,0,0,0,0,0,0,0,0,0,0,0,0,0
1342,C36010 Leaded Brass,rod,1/2 Hard,H02,58,67,61.5,3.4,34.75,0.35,0,0,0,0,0,0,0,0,0,0,0,0,0,0,0,0,0,0,0,0,0,0,0,0,0,0
1343,C36010 Leaded Brass,rod,1/2 Hard,H02,40,67,61.5,3.4,34.75,0.35,0,0,0,0,0,0,0,0,0,0,0,0,0,0,0,0,0,0,0,0,0,0,0,0,0,0
1344,C36010 Leaded Brass,rod,1/2 Hard,H02,55,67,61.5,3.4,34.75,0.35,0,0,0,0,0,0,0,0,0,0,0,0,0,0,0,0,0,0,0,0,0,0,0,0,0,0
1345,C36010 Leaded Brass,rod,1/2 Hard,H02,68,67,61.5,3.4,34.75,0.35,0,0,0,0,0,0,0,0,0,0,0,0,0,0,0,0,0,0,0,0,0,0,0,0,0,0
1346,C36010 Leaded Brass,rod,1/2 Hard,H02,45,67,61.5,3.4,34.75,0.35,0,0,0,0,0,0,0,0,0,0,0,0,0,0,0,0,0,0,0,0,0,0,0,0,0,0
1347,C36010 Leaded Brass,rod,1/2 Hard,H02,57,67,61.5,3.4,34.75,0.35,0,0,0,0,0,0,0,0,0,0,0,0,0,0,0,0,0,0,0,0,0,0,0,0,0,0
1348,C36010 Leaded Brass,rod,Annealed,O61,49,67,61.5,3.4,34.75,0.35,0,0,0,0,0,0,0,0,0,0,0,0,0,0,0,0,0,0,0,0,0,0,0,0,0,0
1349,C36010 Leaded Brass,rod,Hard,H04,80,67,61.5,3.4,34.75,0.35,0,0,0,0,0,0,0,0,0,0,0,0,0,0,0,0,0,0,0,0,0,0,0,0,0,0
1350,C36010 Leaded Brass,rod,Hard,H04,70,67,61.5,3.4,34.75,0.35,0,0,0,0,0,0,0,0,0,0,0,0,0,0,0,0,0,0,0,0,0,0,0,0,0,0
1351,C36010 Leaded Brass,rod,Hard,H04,65,67,61.5,3.4,34.75,0.35,0,0,0,0,0,0,0,0,0,0,0,0,0,0,0,0,0,0,0,0,0,0,0,0,0,0
1352,C36010 Leaded Brass,rod,Rod & Bar,O60,44,67,61.5,3.4,34.75,0.35,0,0,0,0,0,0,0,0,0,0,0,0,0,0,0,0,0,0,0,0,0,0,0,0,0,0
1353,C36010 Leaded Brass,rod,Rod & Bar,O60,48,67,61.5,3.4,34.75,0.35,0,0,0,0,0,0,0,0,0,0,0,0,0,0,0,0,0,0,0,0,0,0,0,0,0,0
1354,C36010 Leaded Brass,rod,Rod & Bar,O60,40,67,61.5,3.4,34.75,0.35,0,0,0,0,0,0,0,0,0,0,0,0,0,0,0,0,0,0,0,0,0,0,0,0,0,0
1355,C36010 Leaded Brass,shapes,1/4 Hard,H01,56,67,61.5,3.4,34.75,0.35,0,0,0,0,0,0,0,0,0,0,0,0,0,0,0,0,0,0,0,0,0,0,0,0,0,0
1356,C36010 Leaded Brass,shapes,As Hot Extruded,M30,49,67,61.5,3.4,34.75,0.35,0,0,0,0,0,0,0,0,0,0,0,0,0,0,0,0,0,0,0,0,0,0,0,0,0,0
1357,C36200Leaded Brass,products,1/4 Hard,H01,56,67,61.5,4,34.35,0.15,0,0,0,0,0,0,0,0,0,0,0,0,0,0,0,0,0,0,0,0,0,0,0,0,0,0
1358,C36200Leaded Brass,rod,1/2 Hard,H02,68,67,61.5,4,34.35,0.15,0,0,0,0,0,0,0,0,0,0,0,0,0,0,0,0,0,0,0,0,0,0,0,0,0,0
1359,C36200Leaded Brass,rod,1/2 Hard,H02,55,67,61.5,4,34.35,0.15,0,0,0,0,0,0,0,0,0,0,0,0,0,0,0,0,0,0,0,0,0,0,0,0,0,0
1360,C36200Leaded Brass,rod,1/2 Hard,H02,58,67,61.5,4,34.35,0.15,0,0,0,0,0,0,0,0,0,0,0,0,0,0,0,0,0,0,0,0,0,0,0,0,0,0
1361,C36200Leaded Brass,rod,Rod & Bar,O60,49,67,61.5,4,34.35,0.15,0,0,0,0,0,0,0,0,0,0,0,0,0,0,0,0,0,0,0,0,0,0,0,0,0,0
1362,C36200Leaded Brass,shapes,1/4 Hard,H01,56,67,61.5,4,34.35,0.15,0,0,0,0,0,0,0,0,0,0,0,0,0,0,0,0,0,0,0,0,0,0,0,0,0,0
1363,C36200Leaded Brass,shapes,As Hot Extruded,M30,56,67,61.5,4,34.35,0.15,0,0,0,0,0,0,0,0,0,0,0,0,0,0,0,0,0,0,0,0,0,0,0,0,0,0
1364,"C36500 Leaded Muntz Metal, Uninhibited",plate,As Hot Rolled,M20,54,71,59.5,0.45,39.65,0.15,0,0,0,0,0,0,0,0,0,0.25,0,0,0,0,0,0,0,0,0,0,0,0,0,0,0,0
1365,"C36700 Leaded Muntz Metal,  Antimonial",plate,As Hot Rolled,M20,54,71,59.5,0.45,39.59,0.15,0,0,0,0,0.06,0,0,0,0,0,0,0,0,0,0,0,0,0,0,0,0,0,0,0,0,0
1366,C36800 Leaded Brass,plate,As Hot Rolled,M20,54,71,59.5,0.45,39.59,0.15,0.06,0,0,0,0,0,0,0,0,0.25,0,0,0,0,0,0,0,0,0,0,0,0,0,0,0,0
1367,C37000 Free-Cutting Muntz Metal,tube,Hard,H04,80,69,60.5,1.15,38.2,0.15,0,0,0,0,0,0,0,0,0,0,0,0,0,0,0,0,0,0,0,0,0,0,0,0,0,0
1368,C37000 Free-Cutting Muntz Metal,tube,Hard Drawn,H80,70,69,60.5,1.15,38.2,0.15,0,0,0,0,0,0,0,0,0,0,0,0,0,0,0,0,0,0,0,0,0,0,0,0,0,0
1369,C37000 Free-Cutting Muntz Metal,tube,Hard Drawn,H80,80,69,60.5,1.15,38.2,0.15,0,0,0,0,0,0,0,0,0,0,0,0,0,0,0,0,0,0,0,0,0,0,0,0,0,0
1370,C37000 Free-Cutting Muntz Metal,tube,Light Anneal,O50,54,69,60.5,1.15,38.2,0.15,0,0,0,0,0,0,0,0,0,0,0,0,0,0,0,0,0,0,0,0,0,0,0,0,0,0
1371,C37100,tube,Hard Drawn,H80,70,69,60,0.6,39.25,0.15,0,0,0,0,0,0,0,0,0,0,0,0,0,0,0,0,0,0,0,0,0,0,0,0,0,0
1372,C37100,tube,Hard Drawn,H80,80,69,60,0.6,39.25,0.15,0,0,0,0,0,0,0,0,0,0,0,0,0,0,0,0,0,0,0,0,0,0,0,0,0,0
1373,C37100,tube,Light Anneal,O50,54,69,60,0.6,39.25,0.15,0,0,0,0,0,0,0,0,0,0,0,0,0,0,0,0,0,0,0,0,0,0,0,0,0,0
1374,C37700 Forging Brass,rod,As Hot Extruded,M30,52,69,59.5,2,38.2,0.3,0,0,0,0,0,0,0,0,0,0,0,0,0,0,0,0,0,0,0,0,0,0,0,0,0,0
1375,C38500 Architectural Bronze,shapes,As Hot Extruded,M30,60,71,57,2,40.65,0.35,0,0,0,0,0,0,0,0,0,0,0,0,0,0,0,0,0,0,0,0,0,0,0,0,0,0
1376,c40410 Copper-Zinc-Tin Alloy,products,Hard,H04,72.5,139.8,97,0.05,2.65,0.05,0,0,0,0,0,0,0,0,0,0.25,0,0,0,0,0,0,0,0,0,0,0,0,0,0,0,0
1377,C40500 Penny Bronze,products,1/2 Hard,H02,52,95,95,0.05,3.9,0.05,0,0,0,0,0,0,0,0,0,1,0,0,0,0,0,0,0,0,0,0,0,0,0,0,0,0
1378,C40500 Penny Bronze,products,1/4 Hard,H01,47,95,95,0.05,3.9,0.05,0,0,0,0,0,0,0,0,0,1,0,0,0,0,0,0,0,0,0,0,0,0,0,0,0,0
1379,C40500 Penny Bronze,products,3/4 Hard,H03,58,95,95,0.05,3.9,0.05,0,0,0,0,0,0,0,0,0,1,0,0,0,0,0,0,0,0,0,0,0,0,0,0,0,0
1380,C40500 Penny Bronze,products,Extra Hard,H06,69,95,95,0.05,3.9,0.05,0,0,0,0,0,0,0,0,0,1,0,0,0,0,0,0,0,0,0,0,0,0,0,0,0,0
1381,C40500 Penny Bronze,products,Extra Spring,H10,78,95,95,0.05,3.9,0.05,0,0,0,0,0,0,0,0,0,1,0,0,0,0,0,0,0,0,0,0,0,0,0,0,0,0
1382,C40500 Penny Bronze,products,Hard,H04,64,95,95,0.05,3.9,0.05,0,0,0,0,0,0,0,0,0,1,0,0,0,0,0,0,0,0,0,0,0,0,0,0,0,0
1383,C40500 Penny Bronze,products,Noal Grain Size 0.015 mm,OS015,42,95,95,0.05,3.9,0.05,0,0,0,0,0,0,0,0,0,1,0,0,0,0,0,0,0,0,0,0,0,0,0,0,0,0
1384,C40500 Penny Bronze,products,Noal Grain Size 0.025 mm,OS025,41,95,95,0.05,3.9,0.05,0,0,0,0,0,0,0,0,0,1,0,0,0,0,0,0,0,0,0,0,0,0,0,0,0,0
1385,C40500 Penny Bronze,products,Noal Grain Size 0.035 mm,OS035,39,95,95,0.05,3.9,0.05,0,0,0,0,0,0,0,0,0,1,0,0,0,0,0,0,0,0,0,0,0,0,0,0,0,0
1386,C40500 Penny Bronze,products,Spring,H08,74,95,95,0.05,3.9,0.05,0,0,0,0,0,0,0,0,0,1,0,0,0,0,0,0,0,0,0,0,0,0,0,0,0,0
1387,C40800 Silicon Brass,products,1/2 Hard,H02,54,92,95,0.05,2.9,0.05,0,0,0,0,0,0,0,0,0,2,0,0,0,0,0,0,0,0,0,0,0,0,0,0,0,0
1388,C40800 Silicon Brass,products,1/4 Hard,H01,50,92,95,0.05,2.9,0.05,0,0,0,0,0,0,0,0,0,2,0,0,0,0,0,0,0,0,0,0,0,0,0,0,0,0
1389,C40800 Silicon Brass,products,3/4 Hard,H03,62,92,95,0.05,2.9,0.05,0,0,0,0,0,0,0,0,0,2,0,0,0,0,0,0,0,0,0,0,0,0,0,0,0,0
1390,C40800 Silicon Brass,products,Extra Hard,H06,73,92,95,0.05,2.9,0.05,0,0,0,0,0,0,0,0,0,2,0,0,0,0,0,0,0,0,0,0,0,0,0,0,0,0
1391,C40800 Silicon Brass,products,Extra Spring,H10,79,92,95,0.05,2.9,0.05,0,0,0,0,0,0,0,0,0,2,0,0,0,0,0,0,0,0,0,0,0,0,0,0,0,0
1392,C40800 Silicon Brass,products,Hard,H04,67,92,95,0.05,2.9,0.05,0,0,0,0,0,0,0,0,0,2,0,0,0,0,0,0,0,0,0,0,0,0,0,0,0,0
1393,C40800 Silicon Brass,products,Noal Grain Size 0.015 mm,OS015,45,92,95,0.05,2.9,0.05,0,0,0,0,0,0,0,0,0,2,0,0,0,0,0,0,0,0,0,0,0,0,0,0,0,0
1394,C40800 Silicon Brass,products,Noal Grain Size 0.025 mm,OS025,44,92,95,0.05,2.9,0.05,0,0,0,0,0,0,0,0,0,2,0,0,0,0,0,0,0,0,0,0,0,0,0,0,0,0
1395,C40800 Silicon Brass,products,Noal Grain Size 0.035 mm,OS035,42,92,95,0.05,2.9,0.05,0,0,0,0,0,0,0,0,0,2,0,0,0,0,0,0,0,0,0,0,0,0,0,0,0,0
1396,C40800 Silicon Brass,products,Spring,H08,79,92,95,0.05,2.9,0.05,0,0,0,0,0,0,0,0,0,2,0,0,0,0,0,0,0,0,0,0,0,0,0,0,0,0
1397,C40810*,products,1/2 Hard,H02,65,82,95.5,0.05,2.16,0.1,0.034,0,0,0,0,0,0.15,0,0,2,0,0,0,0,0,0,0,0,0,0,0,0,0,0,0,0
1398,C40810*,products,1/4 Hard,H01,59,82,95.5,0.05,2.16,0.1,0.034,0,0,0,0,0,0.15,0,0,2,0,0,0,0,0,0,0,0,0,0,0,0,0,0,0,0
1399,C40810*,products,Extra Hard,H06,93,82,95.5,0.05,2.16,0.1,0.034,0,0,0,0,0,0.15,0,0,2,0,0,0,0,0,0,0,0,0,0,0,0,0,0,0,0
1400,C40810*,products,Hard,H04,80,82,95.5,0.05,2.16,0.1,0.034,0,0,0,0,0,0.15,0,0,2,0,0,0,0,0,0,0,0,0,0,0,0,0,0,0,0
1401,C40810*,products,Noal Grain Size 0.015 mm,OS015,53,82,95.5,0.05,2.16,0.1,0.034,0,0,0,0,0,0.15,0,0,2,0,0,0,0,0,0,0,0,0,0,0,0,0,0,0,0
1402,C40810*,products,Spring,H08,93,82,95.5,0.05,2.16,0.1,0.034,0,0,0,0,0,0.15,0,0,2,0,0,0,0,0,0,0,0,0,0,0,0,0,0,0,0
1403,C40820*,products,1/2 Hard,H02,70,82.1,94,0.02,3.5,0,0.05,0,0,0,0,0,0.3,0,0,1.75,0,0,0,0,0,0,0,0,0,0,0,0,0,0,0,0
1404,C40820*,products,Extra Hard,H06,93,82.1,94,0.02,3.5,0,0.05,0,0,0,0,0,0.3,0,0,1.75,0,0,0,0,0,0,0,0,0,0,0,0,0,0,0,0
1405,C40820*,products,Hard,H04,85,82.1,94,0.02,3.5,0,0.05,0,0,0,0,0,0.3,0,0,1.75,0,0,0,0,0,0,0,0,0,0,0,0,0,0,0,0
1406,C40850*,products,1/2 Hard,H02,65,75,95.5,0.05,3.2,0.125,0.1,0,0,0,0,0,0.125,0,0,3.3,0,0,0,0,0,0,0,0,0,0,0,0,0,0,0,0
1407,C40850*,products,1/4 Hard,H01,60,75,95.5,0.05,3.2,0.125,0.1,0,0,0,0,0,0.125,0,0,3.3,0,0,0,0,0,0,0,0,0,0,0,0,0,0,0,0
1408,C40850*,products,Extra Hard,H06,94,75,95.5,0.05,3.2,0.125,0.1,0,0,0,0,0,0.125,0,0,3.3,0,0,0,0,0,0,0,0,0,0,0,0,0,0,0,0
1409,C40850*,products,Hard,H04,81,75,95.5,0.05,3.2,0.125,0.1,0,0,0,0,0,0.125,0,0,3.3,0,0,0,0,0,0,0,0,0,0,0,0,0,0,0,0
1410,C40850*,products,Noal Grain Size 0.015 mm,OS015,54,75,95.5,0.05,3.2,0.125,0.1,0,0,0,0,0,0.125,0,0,3.3,0,0,0,0,0,0,0,0,0,0,0,0,0,0,0,0
1411,C40850*,products,Spring,H08,96,75,95.5,0.05,3.2,0.125,0.1,0,0,0,0,0,0.125,0,0,3.3,0,0,0,0,0,0,0,0,0,0,0,0,0,0,0,0
1412,C40860*,products,1/2 Hard,H02,64,80,95,0.05,2.81,0.03,0.03,0,0,0,0,0,0.125,0,0,2,0,0,0,0,0,0,0,0,0,0,0,0,0,0,0,0
1413,C40860*,products,1/4 Hard,H01,59,80,95,0.05,2.81,0.03,0.03,0,0,0,0,0,0.125,0,0,2,0,0,0,0,0,0,0,0,0,0,0,0,0,0,0,0
1414,C40860*,products,Hard,H04,80,80,95,0.05,2.81,0.03,0.03,0,0,0,0,0,0.125,0,0,2,0,0,0,0,0,0,0,0,0,0,0,0,0,0,0,0
1415,C40860*,products,Noal Grain Size 0.015 mm,OS015,53,80,95,0.05,2.81,0.03,0.03,0,0,0,0,0,0.125,0,0,2,0,0,0,0,0,0,0,0,0,0,0,0,0,0,0,0
1416,C40860*,products,Spring,H08,96,80,95,0.05,2.81,0.03,0.03,0,0,0,0,0,0.125,0,0,2,0,0,0,0,0,0,0,0,0,0,0,0,0,0,0,0
1417,C41100 Tin Brass,products,1/2 Hard,H02,55,75,90.5,0.05,9.45,0.05,0,0,0,0,0,0,0,0,0,0.5,0,0,0,0,0,0,0,0,0,0,0,0,0,0,0,0
1418,C41100 Tin Brass,products,1/4 Hard,H01,48,75,90.5,0.05,9.45,0.05,0,0,0,0,0,0,0,0,0,0.5,0,0,0,0,0,0,0,0,0,0,0,0,0,0,0,0
1419,C41100 Tin Brass,products,3/4 Hard,H03,60,75,90.5,0.05,9.45,0.05,0,0,0,0,0,0,0,0,0,0.5,0,0,0,0,0,0,0,0,0,0,0,0,0,0,0,0
1420,C41100 Tin Brass,products,Extra Hard,H06,72,75,90.5,0.05,9.45,0.05,0,0,0,0,0,0,0,0,0,0.5,0,0,0,0,0,0,0,0,0,0,0,0,0,0,0,0
1421,C41100 Tin Brass,products,Extra Spring,H10,80,75,90.5,0.05,9.45,0.05,0,0,0,0,0,0,0,0,0,0.5,0,0,0,0,0,0,0,0,0,0,0,0,0,0,0,0
1422,C41100 Tin Brass,products,Extra Spring,H10,78,75,90.5,0.05,9.45,0.05,0,0,0,0,0,0,0,0,0,0.5,0,0,0,0,0,0,0,0,0,0,0,0,0,0,0,0
1423,C41100 Tin Brass,products,Hard,H04,66,75,90.5,0.05,9.45,0.05,0,0,0,0,0,0,0,0,0,0.5,0,0,0,0,0,0,0,0,0,0,0,0,0,0,0,0
1424,C41100 Tin Brass,products,Noal Grain Size 0.015 mm,OS015,42,75,90.5,0.05,9.45,0.05,0,0,0,0,0,0,0,0,0,0.5,0,0,0,0,0,0,0,0,0,0,0,0,0,0,0,0
1425,C41100 Tin Brass,products,Noal Grain Size 0.025 mm,OS025,41,75,90.5,0.05,9.45,0.05,0,0,0,0,0,0,0,0,0,0.5,0,0,0,0,0,0,0,0,0,0,0,0,0,0,0,0
1426,C41100 Tin Brass,products,Noal Grain Size 0.035 mm,OS035,39,75,90.5,0.05,9.45,0.05,0,0,0,0,0,0,0,0,0,0.5,0,0,0,0,0,0,0,0,0,0,0,0,0,0,0,0
1427,C41100 Tin Brass,products,Nominal Grain Size 0.050 mm,OS050,38,75,90.5,0.05,9.45,0.05,0,0,0,0,0,0,0,0,0,0.5,0,0,0,0,0,0,0,0,0,0,0,0,0,0,0,0
1428,C41100 Tin Brass,products,Spring,H08,78,75,90.5,0.05,9.45,0.05,0,0,0,0,0,0,0,0,0,0.5,0,0,0,0,0,0,0,0,0,0,0,0,0,0,0,0
1429,C41100 Tin Brass,wire,Hard,H04,102,75,90.5,0.05,9.45,0.05,0,0,0,0,0,0,0,0,0,0.5,0,0,0,0,0,0,0,0,0,0,0,0,0,0,0,0
1430,C41100 Tin Brass,wire,Hard,H04,106,75,90.5,0.05,9.45,0.05,0,0,0,0,0,0,0,0,0,0.5,0,0,0,0,0,0,0,0,0,0,0,0,0,0,0,0
1431,C41100 Tin Brass,wire,Hard,H04,81,75,90.5,0.05,9.45,0.05,0,0,0,0,0,0,0,0,0,0.5,0,0,0,0,0,0,0,0,0,0,0,0,0,0,0,0
1432,c41120*,products,1/2 Hard,H02,67,100,90.5,0.05,8.64,0.125,0.18,0,0,0,0,0,0,0,0,0.5,0,0,0,0,0,0,0,0,0,0,0,0,0,0,0,0
1433,c41120*,products,1/4 Hard,H01,60,100,90.5,0.05,8.64,0.125,0.18,0,0,0,0,0,0,0,0,0.5,0,0,0,0,0,0,0,0,0,0,0,0,0,0,0,0
1434,c41120*,products,Extra Hard,H06,84,100,90.5,0.05,8.64,0.125,0.18,0,0,0,0,0,0,0,0,0.5,0,0,0,0,0,0,0,0,0,0,0,0,0,0,0,0
1435,c41120*,products,Hard,H04,78,100,90.5,0.05,8.64,0.125,0.18,0,0,0,0,0,0,0,0,0.5,0,0,0,0,0,0,0,0,0,0,0,0,0,0,0,0
1436,c41120*,products,Noal Grain Size 0.015 mm,OS015,54,100,90.5,0.05,8.64,0.125,0.18,0,0,0,0,0,0,0,0,0.5,0,0,0,0,0,0,0,0,0,0,0,0,0,0,0,0
1437,c41120*,products,Spring,H08,89,100,90.5,0.05,8.64,0.125,0.18,0,0,0,0,0,0,0,0,0.5,0,0,0,0,0,0,0,0,0,0,0,0,0,0,0,0
1438,C41125*,strip,Hard,H04,78.5,80,88.5,0.05,10.96,0.03,0.06,0,0,0,0,0,0.8,0,0,0.7,0,0,0,0,0,0,0,0,0,0,0,0,0,0,0,0
1439,C41300 Tin Brass,products,1/2 Hard,H02,56,77,91,0.09,8.86,0.05,0,0,0,0,0,0,0,0,0,0,0,0,0,0,0,0,0,0,0,0,0,0,0,0,0,0
1440,C41300 Tin Brass,products,1/4 Hard,H01,49,77,91,0.09,8.86,0.05,0,0,0,0,0,0,0,0,0,0,0,0,0,0,0,0,0,0,0,0,0,0,0,0,0,0
1441,C41300 Tin Brass,products,3/4 Hard,H03,64,77,91,0.09,8.86,0.05,0,0,0,0,0,0,0,0,0,0,0,0,0,0,0,0,0,0,0,0,0,0,0,0,0,0
1442,C41300 Tin Brass,products,Extra Hard,H06,74,77,91,0.09,8.86,0.05,0,0,0,0,0,0,0,0,0,0,0,0,0,0,0,0,0,0,0,0,0,0,0,0,0,0
1443,C41300 Tin Brass,products,Extra Spring,H10,84,77,91,0.09,8.86,0.05,0,0,0,0,0,0,0,0,0,0,0,0,0,0,0,0,0,0,0,0,0,0,0,0,0,0
1444,C41300 Tin Brass,products,Hard,H04,71,77,91,0.09,8.86,0.05,0,0,0,0,0,0,0,0,0,0,0,0,0,0,0,0,0,0,0,0,0,0,0,0,0,0
1445,C41300 Tin Brass,products,Noal Grain Size 0.015 mm,OS015,46,77,91,0.09,8.86,0.05,0,0,0,0,0,0,0,0,0,0,0,0,0,0,0,0,0,0,0,0,0,0,0,0,0,0
1446,C41300 Tin Brass,products,Noal Grain Size 0.025 mm,OS025,45,77,91,0.09,8.86,0.05,0,0,0,0,0,0,0,0,0,0,0,0,0,0,0,0,0,0,0,0,0,0,0,0,0,0
1447,C41300 Tin Brass,products,Noal Grain Size 0.035 mm,OS035,44,77,91,0.09,8.86,0.05,0,0,0,0,0,0,0,0,0,0,0,0,0,0,0,0,0,0,0,0,0,0,0,0,0,0
1448,C41300 Tin Brass,products,Nominal Grain Size 0.050 mm,OS050,43,77,91,0.09,8.86,0.05,0,0,0,0,0,0,0,0,0,0,0,0,0,0,0,0,0,0,0,0,0,0,0,0,0,0
1449,C41300 Tin Brass,products,Noal Grain Size 0.070 mm,OS070,42,77,91,0.09,8.86,0.05,0,0,0,0,0,0,0,0,0,0,0,0,0,0,0,0,0,0,0,0,0,0,0,0,0,0
1450,C41300 Tin Brass,products,Nominal Grain Size 0.100 mm,OS100,41,77,91,0.09,8.86,0.05,0,0,0,0,0,0,0,0,0,0,0,0,0,0,0,0,0,0,0,0,0,0,0,0,0,0
1451,C41300 Tin Brass,products,Spring,H08,79,77,91,0.09,8.86,0.05,0,0,0,0,0,0,0,0,0,0,0,0,0,0,0,0,0,0,0,0,0,0,0,0,0,0
1452,C41300 Tin Brass,rod,1/2 Hard,H02,65,77,91,0.09,8.86,0.05,0,0,0,0,0,0,0,0,0,0,0,0,0,0,0,0,0,0,0,0,0,0,0,0,0,0
1453,C41300 Tin Brass,rod,1/8 Hard,H00,50,77,91,0.09,8.86,0.05,0,0,0,0,0,0,0,0,0,0,0,0,0,0,0,0,0,0,0,0,0,0,0,0,0,0
1454,C41300 Tin Brass,rod,Noal Grain Size 0.015 mm,OS015,48,77,91,0.09,8.86,0.05,0,0,0,0,0,0,0,0,0,0,0,0,0,0,0,0,0,0,0,0,0,0,0,0,0,0
1455,C41300 Tin Brass,rod,Nominal Grain Size 0.050 mm,OS050,44,77,91,0.09,8.86,0.05,0,0,0,0,0,0,0,0,0,0,0,0,0,0,0,0,0,0,0,0,0,0,0,0,0,0
