Repository: abhinav-pandey29/Projects

PROJECT TITLE: 
Machine Learning Assisted Discovery of High Performing Copper Alloys

-----------------------------------------------------------------------------------

Description
-----------------------------------------------------------------------------------
"InverseModel.py" takes desired value of Tensile Strength or Thermal Conductivity as input. 
 
It returns a comma-seperated values (csv) file called results.py containing the percentage composition by mass) of copper alloys that can be good potential candidates and others which are already known to have those values.

File: Copper Alloy Discovery using AI/Reverse modelling/CopperData.csv (part 6 of 7)
,name,form,temper,temper_code,tensile_strength,thermal_conductivity,cu,pb,zn,fe,p,ag,as,o,sb,te,ni,bi,cd,sn,s,mn,zr,mg,co,al,be,cr,si,ti,ca,li,b,c,nb,se
1456,C41300 Tin Brass,wire,1/2 Hard,H02,67,77,91,0.09,8.86,0.05,0,0,0,0,0,0,0,0,0,0,0,0,0,0,0,0,0,0,0,0,0,0,0,0,0,0
1457,C41300 Tin Brass,wire,1/4 Hard,H01,55,77,91,0.09,8.86,0.05,0,0,0,0,0,0,0,0,0,0,0,0,0,0,0,0,0,0,0,0,0,0,0,0,0,0
1458,C41300 Tin Brass,wire,1/8 Hard,H00,47,77,91,0.09,8.86,0.05,0,0,0,0,0,0,0,0,0,0,0,0,0,0,0,0,0,0,0,0,0,0,0,0,0,0
1459,C41300 Tin Brass,wire,3/4 Hard,H03,76,77,91,0.09,8.86,0.05,0,0,0,0,0,0,0,0,0,0,0,0,0,0,0,0,0,0,0,0,0,0,0,0,0,0
1460,C41300 Tin Brass,wire,Extra Hard,H06,96,77,91,0.09,8.86,0.05,0,0,0,0,0,0,0,0,0,0,0,0,0,0,0,0,0,0,0,0,0,0,0,0,0,0
1461,C41300 Tin Brass,wire,Hard,H04,86,77,91,0.09,8.86,0.05,0,0,0,0,0,0,0,0,0,0,0,0,0,0,0,0,0,0,0,0,0,0,0,0,0,0
1462,C41300 Tin Brass,wire,Noal Grain Size 0.015 mm,OS015,47,77,91,0.09,8.86,0.05,0,0,0,0,0,0,0,0,0,0,0,0,0,0,0,0,0,0,0,0,0,0,0,0,0,0
1463,C41300 Tin Brass,wire,Noal Grain Size 0.025 mm,OS025,46,77,91,0.09,8.86,0.05,0,0,0,0,0,0,0,0,0,0,0,0,0,0,0,0,0,0,0,0,0,0,0,0,0,0
1464,C41300 Tin Brass,wire,Noal Grain Size 0.035 mm,OS035,45,77,91,0.09,8.86,0.05,0,0,0,0,0,0,0,0,0,0,0,0,0,0,0,0,0,0,0,0,0,0,0,0,0,0
1465,C41300 Tin Brass,wire,Nominal Grain Size 0.050 mm,OS050,44,77,91,0.09,8.86,0.05,0,0,0,0,0,0,0,0,0,0,0,0,0,0,0,0,0,0,0,0,0,0,0,0,0,0
1466,C41300 Tin Brass,wire,Noal Grain Size 0.070 mm,OS070,43,77,91,0.09,8.86,0.05,0,0,0,0,0,0,0,0,0,0,0,0,0,0,0,0,0,0,0,0,0,0,0,0,0,0
1467,C41300 Tin Brass,wire,Spring,H08,105,77,91,0.09,8.86,0.05,0,0,0,0,0,0,0,0,0,0,0,0,0,0,0,0,0,0,0,0,0,0,0,0,0,0
1468,C41500  Tin Brass,products,1/2 Hard,H02,56,71,91,0.09,7.16,0.05,0,0,0,0,0,0,0,0,0,1.7,0,0,0,0,0,0,0,0,0,0,0,0,0,0,0,0
1469,C41500  Tin Brass,products,1/4 Hard,H01,50,71,91,0.09,7.16,0.05,0,0,0,0,0,0,0,0,0,1.7,0,0,0,0,0,0,0,0,0,0,0,0,0,0,0,0
1470,C41500  Tin Brass,products,3/4 Hard,H03,63,71,91,0.09,7.16,0.05,0,0,0,0,0,0,0,0,0,1.7,0,0,0,0,0,0,0,0,0,0,0,0,0,0,0,0
1471,C41500  Tin Brass,products,Extra Hard,H06,76,71,91,0.09,7.16,0.05,0,0,0,0,0,0,0,0,0,1.7,0,0,0,0,0,0,0,0,0,0,0,0,0,0,0,0
1472,C41500  Tin Brass,products,Extra Spring,H10,81,71,91,0.09,7.16,0.05,0,0,0,0,0,0,0,0,0,1.7,0,0,0,0,0,0,0,0,0,0,0,0,0,0,0,0
1473,C41500  Tin Brass,products,Hard,H04,70,71,91,0.09,7.16,0.05,0,0,0,0,0,0,0,0,0,1.7,0,0,0,0,0,0,0,0,0,0,0,0,0,0,0,0
1474,C41500  Tin Brass,products,Noal Grain Size 0.015 mm,OS015,50,71,91,0.09,7.16,0.05,0,0,0,0,0,0,0,0,0,1.7,0,0,0,0,0,0,0,0,0,0,0,0,0,0,0,0
1475,C41500  Tin Brass,products,Noal Grain Size 0.035 mm,OS035,46,71,91,0.09,7.16,0.05,0,0,0,0,0,0,0,0,0,1.7,0,0,0,0,0,0,0,0,0,0,0,0,0,0,0,0
1476,C41500  Tin Brass,products,Spring,H08,81,71,91,0.09,7.16,0.05,0,0,0,0,0,0,0,0,0,1.7,0,0,0,0,0,0,0,0,0,0,0,0,0,0,0,0
1477,"C46400 Naval Brass, Uninhibited",products,1/4 Hard,H01,70,67,60.5,0.2,38.45,0.1,0,0,0,0,0,0,0,0,0,0.75,0,0,0,0,0,0,0,0,0,0,0,0,0,0,0,0
1478,"C46400 Naval Brass, Uninhibited",products,As Hot Rolled,M20,55,67,60.5,0.2,38.45,0.1,0,0,0,0,0,0,0,0,0,0.75,0,0,0,0,0,0,0,0,0,0,0,0,0,0,0,0
1479,"C46400 Naval Brass, Uninhibited",products,Light Anneal,O50,60,67,60.5,0.2,38.45,0.1,0,0,0,0,0,0,0,0,0,0.75,0,0,0,0,0,0,0,0,0,0,0,0,0,0,0,0
1480,"C46400 Naval Brass, Uninhibited",products,Light Anneal,O50,62,67,60.5,0.2,38.45,0.1,0,0,0,0,0,0,0,0,0,0.75,0,0,0,0,0,0,0,0,0,0,0,0,0,0,0,0
1481,"C46400 Naval Brass, Uninhibited",products,Rod & Bar,O60,58,67,60.5,0.2,38.45,0.1,0,0,0,0,0,0,0,0,0,0.75,0,0,0,0,0,0,0,0,0,0,0,0,0,0,0,0
1482,"C46400 Naval Brass, Uninhibited",flat products & rod,Rod & Bar,O60,58,67,60.5,0.2,38.45,0.1,0,0,0,0,0,0,0,0,0,0.75,0,0,0,0,0,0,0,0,0,0,0,0,0,0,0,0
1483,"C46400 Naval Brass, Uninhibited",flat products & rod,Rod & Bar,O60,56,67,60.5,0.2,38.45,0.1,0,0,0,0,0,0,0,0,0,0.75,0,0,0,0,0,0,0,0,0,0,0,0,0,0,0,0
1484,"C46400 Naval Brass, Uninhibited",flat products & rod,Rod & Bar,O60,57,67,60.5,0.2,38.45,0.1,0,0,0,0,0,0,0,0,0,0.75,0,0,0,0,0,0,0,0,0,0,0,0,0,0,0,0
1485,"C46400 Naval Brass, Uninhibited","flat products, rod & bar",1/4 Hard,H01,69,67,60.5,0.2,38.45,0.1,0,0,0,0,0,0,0,0,0,0.75,0,0,0,0,0,0,0,0,0,0,0,0,0,0,0,0
1486,"C46400 Naval Brass, Uninhibited","flat products, rod & bar",1/4 Hard,H01,67,67,60.5,0.2,38.45,0.1,0,0,0,0,0,0,0,0,0,0.75,0,0,0,0,0,0,0,0,0,0,0,0,0,0,0,0
1487,"C46400 Naval Brass, Uninhibited","flat products, rod & bar",1/4 Hard,H01,70,67,60.5,0.2,38.45,0.1,0,0,0,0,0,0,0,0,0,0.75,0,0,0,0,0,0,0,0,0,0,0,0,0,0,0,0
1488,"C46400 Naval Brass, Uninhibited","flat products, rod & bar",Light Anneal,O50,62,67,60.5,0.2,38.45,0.1,0,0,0,0,0,0,0,0,0,0.75,0,0,0,0,0,0,0,0,0,0,0,0,0,0,0,0
1489,"C46400 Naval Brass, Uninhibited","flat products, rod & bar",Light Anneal,O50,60,67,60.5,0.2,38.45,0.1,0,0,0,0,0,0,0,0,0,0.75,0,0,0,0,0,0,0,0,0,0,0,0,0,0,0,0
1490,"C46400 Naval Brass, Uninhibited","flat products, rod & bar",Light Anneal,O50,63,67,60.5,0.2,38.45,0.1,0,0,0,0,0,0,0,0,0,0.75,0,0,0,0,0,0,0,0,0,0,0,0,0,0,0,0
1491,"C46400 Naval Brass, Uninhibited",rod,1/2 Hard,H02,75,67,60.5,0.2,38.45,0.1,0,0,0,0,0,0,0,0,0,0.75,0,0,0,0,0,0,0,0,0,0,0,0,0,0,0,0
1492,"C46400 Naval Brass, Uninhibited",rod,1/2 Hard,H02,80,67,60.5,0.2,38.45,0.1,0,0,0,0,0,0,0,0,0,0.75,0,0,0,0,0,0,0,0,0,0,0,0,0,0,0,0
1493,"C46400 Naval Brass, Uninhibited",rod,1/4 Hard,H01,70,67,60.5,0.2,38.45,0.1,0,0,0,0,0,0,0,0,0,0.75,0,0,0,0,0,0,0,0,0,0,0,0,0,0,0,0
1494,"C46400 Naval Brass, Uninhibited",rod,1/4 Hard,H01,69,67,60.5,0.2,38.45,0.1,0,0,0,0,0,0,0,0,0,0.75,0,0,0,0,0,0,0,0,0,0,0,0,0,0,0,0
1495,"C46400 Naval Brass, Uninhibited",rod,1/4 Hard,H01,67,67,60.5,0.2,38.45,0.1,0,0,0,0,0,0,0,0,0,0.75,0,0,0,0,0,0,0,0,0,0,0,0,0,0,0,0
1496,"C46400 Naval Brass, Uninhibited",rod,Light Anneal,O50,63,67,60.5,0.2,38.45,0.1,0,0,0,0,0,0,0,0,0,0.75,0,0,0,0,0,0,0,0,0,0,0,0,0,0,0,0
1497,"C46400 Naval Brass, Uninhibited",rod,Light Anneal,O50,62,67,60.5,0.2,38.45,0.1,0,0,0,0,0,0,0,0,0,0.75,0,0,0,0,0,0,0,0,0,0,0,0,0,0,0,0
1498,"C46400 Naval Brass, Uninhibited",rod,Rod & Bar,O60,58,67,60.5,0.2,38.45,0.1,0,0,0,0,0,0,0,0,0,0.75,0,0,0,0,0,0,0,0,0,0,0,0,0,0,0,0
1499,"C46400 Naval Brass, Uninhibited",rod,Rod & Bar,O60,56,67,60.5,0.2,38.45,0.1,0,0,0,0,0,0,0,0,0,0.75,0,0,0,0,0,0,0,0,0,0,0,0,0,0,0,0
1500,"C46400 Naval Brass, Uninhibited",rod,Rod & Bar,O60,57,67,60.5,0.2,38.45,0.1,0,0,0,0,0,0,0,0,0,0.75,0,0,0,0,0,0,0,0,0,0,0,0,0,0,0,0
1501,"C46400 Naval Brass, Uninhibited",rod & bar,1/2 Hard,H02,75,67,60.5,0.2,38.45,0.1,0,0,0,0,0,0,0,0,0,0.75,0,0,0,0,0,0,0,0,0,0,0,0,0,0,0,0
1502,"C46400 Naval Brass, Uninhibited",rod & bar,1/2 Hard,H02,80,67,60.5,0.2,38.45,0.1,0,0,0,0,0,0,0,0,0,0.75,0,0,0,0,0,0,0,0,0,0,0,0,0,0,0,0
1503,"C46400 Naval Brass, Uninhibited",tube,Hard Drawn,H80,88,67,60.5,0.2,38.45,0.1,0,0,0,0,0,0,0,0,0,0.75,0,0,0,0,0,0,0,0,0,0,0,0,0,0,0,0
1504,"C46500 Naval Brass, Arsenical",products,1/4 Hard,H01,70,67,60.5,0.2,38.51,0.1,0,0,0.04,0,0,0,0,0,0,0,0,0,0,0,0,0,0,0,0,0,0,0,0,0,0,0
1505,"C46500 Naval Brass, Arsenical",products,As Hot Rolled,M20,55,67,60.5,0.2,38.51,0.1,0,0,0.04,0,0,0,0,0,0,0,0,0,0,0,0,0,0,0,0,0,0,0,0,0,0,0
1506,"C46500 Naval Brass, Arsenical",products,Light Anneal,O50,62,67,60.5,0.2,38.51,0.1,0,0,0.04,0,0,0,0,0,0,0,0,0,0,0,0,0,0,0,0,0,0,0,0,0,0,0
1507,"C46500 Naval Brass, Arsenical",products,Light Anneal,O50,60,67,60.5,0.2,38.51,0.1,0,0,0.04,0,0,0,0,0,0,0,0,0,0,0,0,0,0,0,0,0,0,0,0,0,0,0
1508,"C46500 Naval Brass, Arsenical",products,Rod & Bar,O60,58,67,60.5,0.2,38.51,0.1,0,0,0.04,0,0,0,0,0,0,0,0,0,0,0,0,0,0,0,0,0,0,0,0,0,0,0
1509,"C46500 Naval Brass, Arsenical",rod,1/2 Hard,H02,80,67,60.5,0.2,38.51,0.1,0,0,0.04,0,0,0,0,0,0,0,0,0,0,0,0,0,0,0,0,0,0,0,0,0,0,0
1510,"C46500 Naval Brass, Arsenical",rod,1/2 Hard,H02,75,67,60.5,0.2,38.51,0.1,0,0,0.04,0,0,0,0,0,0,0,0,0,0,0,0,0,0,0,0,0,0,0,0,0,0,0
1511,"C46500 Naval Brass, Arsenical",rod,1/4 Hard,H01,70,67,60.5,0.2,38.51,0.1,0,0,0.04,0,0,0,0,0,0,0,0,0,0,0,0,0,0,0,0,0,0,0,0,0,0,0
1512,"C46500 Naval Brass, Arsenical",rod,1/4 Hard,H01,69,67,60.5,0.2,38.51,0.1,0,0,0.04,0,0,0,0,0,0,0,0,0,0,0,0,0,0,0,0,0,0,0,0,0,0,0
1513,"C46500 Naval Brass, Arsenical",rod,1/4 Hard,H01,67,67,60.5,0.2,38.51,0.1,0,0,0.04,0,0,0,0,0,0,0,0,0,0,0,0,0,0,0,0,0,0,0,0,0,0,0
1514,"C46500 Naval Brass, Arsenical",rod,Light Anneal,O50,63,67,60.5,0.2,38.51,0.1,0,0,0.04,0,0,0,0,0,0,0,0,0,0,0,0,0,0,0,0,0,0,0,0,0,0,0
1515,"C46500 Naval Brass, Arsenical",rod,Light Anneal,O50,62,67,60.5,0.2,38.51,0.1,0,0,0.04,0,0,0,0,0,0,0,0,0,0,0,0,0,0,0,0,0,0,0,0,0,0,0
1516,"C46500 Naval Brass, Arsenical",rod,Rod & Bar,O60,57,67,60.5,0.2,38.51,0.1,0,0,0.04,0,0,0,0,0,0,0,0,0,0,0,0,0,0,0,0,0,0,0,0,0,0,0
1517,"C46500 Naval Brass, Arsenical",rod,Rod & Bar,O60,58,67,60.5,0.2,38.51,0.1,0,0,0.04,0,0,0,0,0,0,0,0,0,0,0,0,0,0,0,0,0,0,0,0,0,0,0
1518,"C46500 Naval Brass, Arsenical",tube,Hard,H04,88,67,60.5,0.2,38.51,0.1,0,0,0.04,0,0,0,0,0,0,0,0,0,0,0,0,0,0,0,0,0,0,0,0,0,0,0
1519,C46750*,rod & bar,1/2 Hard,H02,66,59.6,60.85,0.25,36.7,0.1,0.1,0,0,0,0.1,0,0.5,0,0,1.4,0,0,0,0,0,0,0,0,0,0,0,0,0,0,0,0
1520,C46750*,rod & bar,Annealed,O61,60,59.6,60.85,0.25,36.7,0.1,0.1,0,0,0,0.1,0,0.5,0,0,1.4,0,0,0,0,0,0,0,0,0,0,0,0,0,0,0,0
1521,C46750*,rod & bar,As Hot Extruded,M30,69,59.6,60.85,0.25,36.7,0.1,0.1,0,0,0,0.1,0,0.5,0,0,1.4,0,0,0,0,0,0,0,0,0,0,0,0,0,0,0,0
1522,"C48200 Naval Brass, Medium Leaded",bar,1/4 Hard,H01,66,67,60.5,0.7,38.05,0.1,0,0,0,0,0,0,0,0,0,0.75,0,0,0,0,0,0,0,0,0,0,0,0,0,0,0,0
1523,"C48200 Naval Brass, Medium Leaded",bar,As Hot Extruded,M30,63,67,60.5,0.7,38.05,0.1,0,0,0,0,0,0,0,0,0,0.75,0,0,0,0,0,0,0,0,0,0,0,0,0,0,0,0
1524,"C48200 Naval Brass, Medium Leaded",rod,1/2 Hard,H02,70,67,60.5,0.7,38.05,0.1,0,0,0,0,0,0,0,0,0,0.75,0,0,0,0,0,0,0,0,0,0,0,0,0,0,0,0
1525,"C48200 Naval Brass, Medium Leaded",rod,1/2 Hard,H02,75,67,60.5,0.7,38.05,0.1,0,0,0,0,0,0,0,0,0,0.75,0,0,0,0,0,0,0,0,0,0,0,0,0,0,0,0
1526,"C48200 Naval Brass, Medium Leaded",rod,1/4 Hard,H01,67,67,60.5,0.7,38.05,0.1,0,0,0,0,0,0,0,0,0,0.75,0,0,0,0,0,0,0,0,0,0,0,0,0,0,0,0
1527,"C48200 Naval Brass, Medium Leaded",rod,1/4 Hard,H01,69,67,60.5,0.7,38.05,0.1,0,0,0,0,0,0,0,0,0,0.75,0,0,0,0,0,0,0,0,0,0,0,0,0,0,0,0
1528,"C48200 Naval Brass, Medium Leaded",rod,Hard,H04,63,67,60.5,0.7,38.05,0.1,0,0,0,0,0,0,0,0,0,0.75,0,0,0,0,0,0,0,0,0,0,0,0,0,0,0,0
1529,"C48200 Naval Brass, Medium Leaded",rod,Light Anneal,O50,63,67,60.5,0.7,38.05,0.1,0,0,0,0,0,0,0,0,0,0.75,0,0,0,0,0,0,0,0,0,0,0,0,0,0,0,0
1530,"C48200 Naval Brass, Medium Leaded",rod,Light Anneal,O50,62,67,60.5,0.7,38.05,0.1,0,0,0,0,0,0,0,0,0,0.75,0,0,0,0,0,0,0,0,0,0,0,0,0,0,0,0
1531,"C48200 Naval Brass, Medium Leaded",rod,Rod & Bar,O60,56,67,60.5,0.7,38.05,0.1,0,0,0,0,0,0,0,0,0,0.75,0,0,0,0,0,0,0,0,0,0,0,0,0,0,0,0
1532,"C48200 Naval Brass, Medium Leaded",rod,Rod & Bar,O60,57,67,60.5,0.7,38.05,0.1,0,0,0,0,0,0,0,0,0,0.75,0,0,0,0,0,0,0,0,0,0,0,0,0,0,0,0
1533,"C48200 Naval Brass, Medium Leaded",rod & bar,1/4 Hard,H01,69,67,60.5,0.7,38.05,0.1,0,0,0,0,0,0,0,0,0,0.75,0,0,0,0,0,0,0,0,0,0,0,0,0,0,0,0
1534,"C48200 Naval Brass, Medium Leaded",rod & bar,1/4 Hard,H01,67,67,60.5,0.7,38.05,0.1,0,0,0,0,0,0,0,0,0,0.75,0,0,0,0,0,0,0,0,0,0,0,0,0,0,0,0
1535,"C48200 Naval Brass, Medium Leaded",rod & bar,1/4 Hard,H01,63,67,60.5,0.7,38.05,0.1,0,0,0,0,0,0,0,0,0,0.75,0,0,0,0,0,0,0,0,0,0,0,0,0,0,0,0
1536,"C48500 Naval Brass, High Leaded",rod,1/2 Hard,H02,75,67,60.5,1.75,36.9,0.1,0,0,0,0,0,0,0,0,0,0.75,0,0,0,0,0,0,0,0,0,0,0,0,0,0,0,0
1537,"C48500 Naval Brass, High Leaded",rod,1/4 Hard,H01,69,67,60.5,1.75,36.9,0.1,0,0,0,0,0,0,0,0,0,0.75,0,0,0,0,0,0,0,0,0,0,0,0,0,0,0,0
1538,"C48500 Naval Brass, High Leaded",rod,Rod & Bar,O60,57,67,60.5,1.75,36.9,0.1,0,0,0,0,0,0,0,0,0,0.75,0,0,0,0,0,0,0,0,0,0,0,0,0,0,0,0
1539,C48640*,"strip, rod, bar, wire & forgings",1/2 Hard,H02,59,59.3,60.5,2,36.975,0.4,0.375,0,0,0,0,0,0.3,0,0,1.25,0,0,0,0,0,0,0,0,0,0,0,0,0,0,0,0
1540,C48640*,"strip, rod, bar, wire & forgings",As Hot Extruded,M30,58,59.3,60.5,2,36.975,0.4,0.375,0,0,0,0,0,0.3,0,0,1.25,0,0,0,0,0,0,0,0,0,0,0,0,0,0,0,0
1541,C48645,"rod, bar & forging",1/2 Hard,H02,45,59.3,61.5,1.25,0,0.3,0.135,0,0,0,0,0,0.55,0,0,0.8,0,0,0,0,0,0,0,0,0,0,0,0,0,0,0,0
1542,C48645,"rod, bar & forging",As Hot Extruded,M30,45,59.3,61.5,1.25,0,0.3,0.135,0,0,0,0,0,0.55,0,0,0.8,0,0,0,0,0,0,0,0,0,0,0,0,0,0,0,0
1543,C49100,"rod, bar & wire",1/2 Hard,H02,50,92,86.25,0.09,14.5,0.3,0.1,0,0,0,0,0,0.3,0,0,0.3,0,0,0,0,0,0,0,0,0,0,0,0,0,0,0,0
1544,C49250 Copper-Zinc-Bismuth,rod & bar,1/2 Hard,H02,58,55.7,59.5,0.09,37.509,0.5,0,0,0,0,0,0,0,2.1,0.01,0.3,0,0,0,0,0,0,0,0,0,0,0,0,0,0,0,0
1545,C49250 Copper-Zinc-Bismuth,rod & bar,1/2 Hard,H02,64,55.7,59.5,0.09,37.509,0.5,0,0,0,0,0,0,0,2.1,0.01,0.3,0,0,0,0,0,0,0,0,0,0,0,0,0,0,0,0
1546,C49250 Copper-Zinc-Bismuth,rod & bar,1/2 Hard,H02,73,55.7,59.5,0.09,37.509,0.5,0,0,0,0,0,0,0,2.1,0.01,0.3,0,0,0,0,0,0,0,0,0,0,0,0,0,0,0,0
1547,C49250 Copper-Zinc-Bismuth,rod & bar,Anneal,ANNEAL,57,55.7,59.5,0.09,37.509,0.5,0,0,0,0,0,0,0,2.1,0.01,0.3,0,0,0,0,0,0,0,0,0,0,0,0,0,0,0,0
1548,C49250 Copper-Zinc-Bismuth,rod & bar,Anneal,ANNEAL,62,55.7,59.5,0.09,37.509,0.5,0,0,0,0,0,0,0,2.1,0.01,0.3,0,0,0,0,0,0,0,0,0,0,0,0,0,0,0,0
1549,C49250 Copper-Zinc-Bismuth,rod & bar,Anneal,ANNEAL,65,55.7,59.5,0.09,37.509,0.5,0,0,0,0,0,0,0,2.1,0.01,0.3,0,0,0,0,0,0,0,0,0,0,0,0,0,0,0,0
1550,C71950,"rod, bar & forging",Spinodal Hardened-Low Strength (ATLS),TX00,87,13.3,65.67,0.005,0,0.75,0.005,0,0,0,0,0,30.5,0,0,0,0.005,0.75,0.1,0,0.05,0,0,1.75,0.3,0.09,0,0,0.001,0.02,0,0
1551,C72200*,strip,Annealed,O61,46,19.9,80.14,0.05,1,0.75,0,0,0,0,0,0,16.5,0,0,0,0,1,0,0,0,0,0,0.5,0.03,0.03,0,0,0,0,0,0
1552,C72200*,strip,Hard,H04,70,19.9,80.14,0.05,1,0.75,0,0,0,0,0,0,16.5,0,0,0,0,1,0,0,0,0,0,0.5,0.03,0.03,0,0,0,0,0,0
1553,C72200*,tube,Light Anneal,O50,46,19.9,80.14,0.05,1,0.75,0,0,0,0,0,0,16.5,0,0,0,0,1,0,0,0,0,0,0.5,0.03,0.03,0,0,0,0,0,0
1554,C72200*,tube,"Light Drawn, Light Cold Rolled",H55,70,19.9,80.14,0.05,1,0.75,0,0,0,0,0,0,16.5,0,0,0,0,1,0,0,0,0,0,0.5,0.03,0.03,0,0,0,0,0,0
1555,C72500*,products,1/2 Hard,H02,71,31,87.1,0.05,0.5,0.6,0,0,0,0,0,0,9.25,0,0,2.3,0,0.2,0,0,0,0,0,0,0,0,0,0,0,0,0,0
1556,C72500*,products,1/4 Hard,H01,65,31,87.1,0.05,0.5,0.6,0,0,0,0,0,0,9.25,0,0,2.3,0,0.2,0,0,0,0,0,0,0,0,0,0,0,0,0,0
1557,C72500*,products,1/8 Hard,H00,58,31,87.1,0.05,0.5,0.6,0,0,0,0,0,0,9.25,0,0,2.3,0,0.2,0,0,0,0,0,0,0,0,0,0,0,0,0,0
1558,C72500*,products,3/4 Hard,H03,77,31,87.1,0.05,0.5,0.6,0,0,0,0,0,0,9.25,0,0,2.3,0,0.2,0,0,0,0,0,0,0,0,0,0,0,0,0,0
1559,C72500*,products,Extra Hard,H06,87,31,87.1,0.05,0.5,0.6,0,0,0,0,0,0,9.25,0,0,2.3,0,0.2,0,0,0,0,0,0,0,0,0,0,0,0,0,0
1560,C72500*,products,Hard,H04,83,31,87.1,0.05,0.5,0.6,0,0,0,0,0,0,9.25,0,0,2.3,0,0.2,0,0,0,0,0,0,0,0,0,0,0,0,0,0
1561,C72500*,products,Noal Grain Size 0.015 mm,OS015,55,31,87.1,0.05,0.5,0.6,0,0,0,0,0,0,9.25,0,0,2.3,0,0.2,0,0,0,0,0,0,0,0,0,0,0,0,0,0
1562,C72500*,products,Spring,H08,91,31,87.1,0.05,0.5,0.6,0,0,0,0,0,0,9.25,0,0,2.3,0,0.2,0,0,0,0,0,0,0,0,0,0,0,0,0,0
1563,C72500*,products,Super Spring,H14,112,31,87.1,0.05,0.5,0.6,0,0,0,0,0,0,9.25,0,0,2.3,0,0.2,0,0,0,0,0,0,0,0,0,0,0,0,0,0
1564,C72500*,wire,1/2 Hard,H02,90,31,87.1,0.05,0.5,0.6,0,0,0,0,0,0,9.25,0,0,2.3,0,0.2,0,0,0,0,0,0,0,0,0,0,0,0,0,0
1565,C72500*,wire,1/4 Hard,H01,80,31,87.1,0.05,0.5,0.6,0,0,0,0,0,0,9.25,0,0,2.3,0,0.2,0,0,0,0,0,0,0,0,0,0,0,0,0,0
1566,C72500*,wire,Extra Hard,H06,100,31,87.1,0.05,0.5,0.6,0,0,0,0,0,0,9.25,0,0,2.3,0,0.2,0,0,0,0,0,0,0,0,0,0,0,0,0,0
1567,C72500*,wire,Extra Spring,H10,110,31,87.1,0.05,0.5,0.6,0,0,0,0,0,0,9.25,0,0,2.3,0,0.2,0,0,0,0,0,0,0,0,0,0,0,0,0,0
1568,C72500*,wire,Noal Grain Size 0.015 mm,OS015,60,31,87.1,0.05,0.5,0.6,0,0,0,0,0,0,9.25,0,0,2.3,0,0.2,0,0,0,0,0,0,0,0,0,0,0,0,0,0
1569,C72500*,wire,Super Spring,H14,120,31,87.1,0.05,0.5,0.6,0,0,0,0,0,0,9.25,0,0,2.3,0,0,0,0,0,0,0,0,0,0,0,0,0,0,0,0
1570,C72650*,strip,1/2 Hard and Spinodal Hardened (1/2 TS),TS02,135,24.27,87.19,0.01,0.1,0.1,0,0,0,0,0,0,7.5,0,0,5,0,0.1,0,0,0,0,0,0,0,0,0,0,0,0,0,0
1571,C72650*,strip,1/4 Hard and Spinodal Hardened (1/4 TS),TS01,130,24.27,87.19,0.01,0.1,0.1,0,0,0,0,0,0,7.5,0,0,5,0,0.1,0,0,0,0,0,0,0,0,0,0,0,0,0,0
1572,C72650*,strip,3/4 Hard and Spinodal Hardened (3/4 TS),TS03,140,24.27,87.19,0.01,0.1,0.1,0,0,0,0,0,0,7.5,0,0,5,0,0.1,0,0,0,0,0,0,0,0,0,0,0,0,0,0
1573,C72650*,strip,Hard and Spinodal Hardened,TS04,140,24.27,87.19,0.01,0.1,0.1,0,0,0,0,0,0,7.5,0,0,5,0,0.1,0,0,0,0,0,0,0,0,0,0,0,0,0,0
1574,C72650*,strip,"Mill-hardened Temper, TM - 1/2 Hard",TM02,115,24.27,87.19,0.01,0.1,0.1,0,0,0,0,0,0,7.5,0,0,5,0,0.1,0,0,0,0,0,0,0,0,0,0,0,0,0,0
1575,C72650*,strip,"Mill-hardened Temper, TM - 1/2 Hard",TM00,100,24.27,87.19,0.01,0.1,0.1,0,0,0,0,0,0,7.5,0,0,5,0,0.1,0,0,0,0,0,0,0,0,0,0,0,0,0,0
1576,C72650*,strip,"Mill-hardened Temper, TM - Hard",TM04,115,24.27,87.19,0.01,0.1,0.1,0,0,0,0,0,0,7.5,0,0,5,0,0.1,0,0,0,0,0,0,0,0,0,0,0,0,0,0
1577,C72650*,strip,"Mill-hardened Temper, TM - XHMS Spring",TM08,130,24.27,87.19,0.01,0.1,0.1,0,0,0,0,0,0,7.5,0,0,5,0,0.1,0,0,0,0,0,0,0,0,0,0,0,0,0,0
1578,C72650*,strip,"Mill-hardened Temper, TM -XHM - Extra Hard",TM06,120,24.27,87.19,0.01,0.1,0.1,0,0,0,0,0,0,7.5,0,0,5,0,0.1,0,0,0,0,0,0,0,0,0,0,0,0,0,0
1579,C72650*,strip,Solution Heat Treated,TB00,55,24.27,87.19,0.01,0.1,0.1,0,0,0,0,0,0,7.5,0,0,5,0,0.1,0,0,0,0,0,0,0,0,0,0,0,0,0,0
1580,C72650*,strip,Solution Heat Treated and Cold Worked: 1/2 Hard,TD02,75,24.27,87.19,0.01,0.1,0.1,0,0,0,0,0,0,7.5,0,0,5,0,0.1,0,0,0,0,0,0,0,0,0,0,0,0,0,0
1581,C72650*,strip,Solution Heat Treated and Cold Worked: 1/4 Hard,TD01,60,24.27,87.19,0.01,0.1,0.1,0,0,0,0,0,0,7.5,0,0,5,0,0.1,0,0,0,0,0,0,0,0,0,0,0,0,0,0
1582,C72650*,strip,Solution Heat Treated and Cold Worked: 3/4 Hard,TD03,80,24.27,87.19,0.01,0.1,0.1,0,0,0,0,0,0,7.5,0,0,5,0,0.1,0,0,0,0,0,0,0,0,0,0,0,0,0,0
1583,C72650*,strip,Solution Heat Treated and Cold Worked: Hard,TD04,85,24.27,87.19,0.01,0.1,0.1,0,0,0,0,0,0,7.5,0,0,5,0,0.1,0,0,0,0,0,0,0,0,0,0,0,0,0,0
1584,C72650*,strip,Spinodal Hardened-Low Strength (ATLS),TX00,120,24.27,87.19,0.01,0.1,0.1,0,0,0,0,0,0,7.5,0,0,5,0,0.1,0,0,0,0,0,0,0,0,0,0,0,0,0,0
1585,C72660*,rod,1/2 Hard and Spinodal Hardened (1/2 TS),TS02,69.6,31.7,86.18,0.02,0.5,0.5,0,0,0,0,0,0,7.5,0,0,5,0,0.15,0,0.15,0,0,0,0,0,0,0,0,0,0,0,0
1586,C72660*,rod,1/4 Hard and Spinodal Hardened (1/4 TS),TS01,115.3,31.7,86.18,0.02,0.5,0.5,0,0,0,0,0,0,7.5,0,0,5,0,0.15,0,0.15,0,0,0,0,0,0,0,0,0,0,0,0
1587,C72660*,rod,Precipitation Heat Treated or Spinodal Heat Treated and 1/4 Hard,TL01,117.5,31.7,86.18,0.02,0.5,0.5,0,0,0,0,0,0,7.5,0,0,5,0,0.15,0,0.15,0,0,0,0,0,0,0,0,0,0,0,0
1588,C72660*,rod,Precipitation Heat Treated or Spinodal Heat Treated and Spring,TL08,148.7,31.7,86.18,0.02,0.5,0.5,0,0,0,0,0,0,7.5,0,0,5,0,0.15,0,0.15,0,0,0,0,0,0,0,0,0,0,0,0
1589,C72660*,wire,1/2 Hard and Spinodal Hardened (1/2 TS),TS02,79.8,31.7,86.18,0.02,0.5,0.5,0,0,0,0,0,0,7.5,0,0,5,0,0.15,0,0.15,0,0,0,0,0,0,0,0,0,0,0,0
1590,C72660*,wire,1/4 Hard and Spinodal Hardened (1/4 TS),TS01,67.6,31.7,86.18,0.02,0.5,0.5,0,0,0,0,0,0,7.5,0,0,5,0,0.15,0,0.15,0,0,0,0,0,0,0,0,0,0,0,0
1591,C72660*,wire,3/4 Hard and Spinodal Hardened (3/4 TS),TS03,92.8,31.7,86.18,0.02,0.5,0.5,0,0,0,0,0,0,7.5,0,0,5,0,0.15,0,0.15,0,0,0,0,0,0,0,0,0,0,0,0
1592,C72660*,wire,Quench Hardened,TQ00,63.8,31.7,86.18,0.02,0.5,0.5,0,0,0,0,0,0,7.5,0,0,5,0,0.15,0,0.15,0,0,0,0,0,0,0,0,0,0,0,0
1593,C72660*,wire,Spinodal Hardened-Low Strength (ATLS),TX00,107.3,31.7,86.18,0.02,0.5,0.5,0,0,0,0,0,0,7.5,0,0,5,0,0.15,0,0.15,0,0,0,0,0,0,0,0,0,0,0,0
1594,C72660*,wire,Spring and Spinodal Hardened,TS08,103,31.7,86.18,0.02,0.5,0.5,0,0,0,0,0,0,7.5,0,0,5,0,0.15,0,0.15,0,0,0,0,0,0,0,0,0,0,0,0
1595,C72800*,rod,Precipitation Heat Treated or Spinodal Heat Treated and 1/4 Hard,TL01,199,31.7,79.95,0.005,1,0.5,0.0005,0,0,0,0.02,0,10,0.001,0,7,0.0025,0,0,0.75,0,0.1,0,0,0.05,0.01,0,0,0.001,0,0.2,0
1596,C72800*,rod,Solution Heat Treated,TB00,76,31.7,79.95,0.005,1,0.5,0.0005,0,0,0,0.02,0,10,0.001,0,7,0.0025,0,0,0.75,0,0.1,0,0,0.05,0.01,0,0,0.001,0,0.2,0
1597,C72800*,rod,Spinodal Hardened-Low Strength (ATLS),TX00,155,31.7,79.95,0.005,1,0.5,0.0005,0,0,0,0.02,0,10,0.001,0,7,0.0025,0,0,0.75,0,0.1,0,0,0.05,0.01,0,0,0.001,0,0.2,0
1598,C72800*,strip,1/4 Hard,H01,89,31.7,79.95,0.005,1,0.5,0.0005,0,0,0,0.02,0,10,0.001,0,7,0.0025,0,0,0.75,0,0.1,0,0,0.05,0.01,0,0,0.001,0,0.2,0
1599,C72800*,strip,1/4 Hard and Spinodal Hardened (1/4 TS),TS01,170,31.7,79.95,0.005,1,0.5,0.0005,0,0,0,0.02,0,10,0.001,0,7,0.0025,0,0,0.75,0,0.1,0,0,0.05,0.01,0,0,0.001,0,0.2,0
1600,C72800*,strip,Hard,H04,115,31.7,79.95,0.005,1,0.5,0.0005,0,0,0,0.02,0,10,0.001,0,7,0.0025,0,0,0.75,0,0.1,0,0,0.05,0.01,0,0,0.001,0,0.2,0
1601,C72800*,strip,Hard and Spinodal Hardened,TS04,179,31.7,79.95,0.005,1,0.5,0.0005,0,0,0,0.02,0,10,0.001,0,7,0.0025,0,0,0.75,0,0.1,0,0,0.05,0.01,0,0,0.001,0,0.2,0
1602,C72800*,strip,Precipitation Heat Treated or Spinodal Heat Treated and Spring,TL08,191,31.7,79.95,0.005,1,0.5,0.0005,0,0,0,0.02,0,10,0.001,0,7,0.0025,0,0,0.75,0,0.1,0,0,0.05,0.01,0,0,0.001,0,0.2,0
1603,C72800*,strip,Spring,H08,139,31.7,79.95,0.005,1,0.5,0.0005,0,0,0,0.02,0,10,0.001,0,7,0.0025,0,0,0.75,0,0.1,0,0,0.05,0.01,0,0,0.001,0,0.2,0
1604,C72900*,strip,1/2 Hard and Spinodal Hardened (1/2 TS),TS02,145,17,75.43,0.02,0.5,0.5,0,0,0,0,0,0,15,0,0,8,0,0.3,0,0.15,0,0,0,0,0,0,0,0,0,0,0.1,0
1605,C72900*,strip,1/4 Hard and Spinodal Hardened (1/4 TS),TS01,130,17,75.43,0.02,0.5,0.5,0,0,0,0,0,0,15,0,0,8,0,0.3,0,0.15,0,0,0,0,0,0,0,0,0,0,0.1,0
1606,C72900*,strip,3/4 Hard and Spinodal Hardened (3/4 TS),TS03,155,17,75.43,0.02,0.5,0.5,0,0,0,0,0,0,15,0,0,8,0,0.3,0,0.15,0,0,0,0,0,0,0,0,0,0,0.1,0
1607,C72900*,strip,Hard and Spinodal Hardened,TS04,165,17,75.43,0.02,0.5,0.5,0,0,0,0,0,0,15,0,0,8,0,0.3,0,0.15,0,0,0,0,0,0,0,0,0,0,0.1,0
1608,C72900*,strip,"Mill-hardened Temper, TM - 1/2 Hard",TM02,105,17,75.43,0.02,0.5,0.5,0,0,0,0,0,0,15,0,0,8,0,0.3,0,0.15,0,0,0,0,0,0,0,0,0,0,0.1,0
1609,C72900*,strip,"Mill-hardened Temper, TM - Hard",TM04,115,17,75.43,0.02,0.5,0.5,0,0,0,0,0,0,15,0,0,8,0,0.3,0,0.15,0,0,0,0,0,0,0,0,0,0,0.1,0
1610,C72900*,strip,"Mill-hardened Temper, TM - XHMS Spring",TM08,150,17,75.43,0.02,0.5,0.5,0,0,0,0,0,0,15,0,0,8,0,0.3,0,0.15,0,0,0,0,0,0,0,0,0,0,0.1,0
1611,C72900*,strip,"Mill-hardened Temper, TM -XHM - Extra Hard",TM06,130,17,75.43,0.02,0.5,0.5,0,0,0,0,0,0,15,0,0,8,0,0.3,0,0.15,0,0,0,0,0,0,0,0,0,0,0.1,0
1612,C72900*,strip,Solution Heat Treated,TB00,64,17,75.43,0.02,0.5,0.5,0,0,0,0,0,0,15,0,0,8,0,0.3,0,0.15,0,0,0,0,0,0,0,0,0,0,0.1,0
1613,C72900*,strip,Solution Heat Treated and Cold Worked: 1/2 Hard,TD02,85,17,75.43,0.02,0.5,0.5,0,0,0,0,0,0,15,0,0,8,0,0.3,0,0.15,0,0,0,0,0,0,0,0,0,0,0.1,0
1614,C72900*,strip,Solution Heat Treated and Cold Worked: 1/4 Hard,TD01,75,17,75.43,0.02,0.5,0.5,0,0,0,0,0,0,15,0,0,8,0,0.3,0,0.15,0,0,0,0,0,0,0,0,0,0,0.1,0
1615,C72900*,strip,Solution Heat Treated and Cold Worked: 3/4 Hard,TD03,95,17,75.43,0.02,0.5,0.5,0,0,0,0,0,0,15,0,0,8,0,0.3,0,0.15,0,0,0,0,0,0,0,0,0,0,0.1,0
1616,C72900*,strip,Solution Heat Treated and Cold Worked: Hard,TD04,100,17,75.43,0.02,0.5,0.5,0,0,0,0,0,0,15,0,0,8,0,0.3,0,0.15,0,0,0,0,0,0,0,0,0,0,0.1,0
1617,C72900*,strip,Spinodal Hardened-Low Strength (ATLS),TX00,120,17,75.43,0.02,0.5,0.5,0,0,0,0,0,0,15,0,0,8,0,0.3,0,0.15,0,0,0,0,0,0,0,0,0,0,0.1,0
1618,C73500*,products,1/2 Hard,H02,69,21,72,0.09,9.16,0.25,0,0,0,0,0,0,18,0,0,0,0,0.5,0,0,0,0,0,0,0,0,0,0,0,0,0,0
1619,C73500*,products,1/4 Hard,H01,63,21,72,0.09,9.16,0.25,0,0,0,0,0,0,18,0,0,0,0,0.5,0,0,0,0,0,0,0,0,0,0,0,0,0,0
1620,C73500*,products,Extra Hard,H06,84,21,72,0.09,9.16,0.25,0,0,0,0,0,0,18,0,0,0,0,0.5,0,0,0,0,0,0,0,0,0,0,0,0,0,0
1621,C73500*,products,Hard,H04,78,21,72,0.09,9.16,0.25,0,0,0,0,0,0,18,0,0,0,0,0.5,0,0,0,0,0,0,0,0,0,0,0,0,0,0
1622,C73500*,products,Noal Grain Size 0.015 mm,OS015,57,21,72,0.09,9.16,0.25,0,0,0,0,0,0,18,0,0,0,0,0.5,0,0,0,0,0,0,0,0,0,0,0,0,0,0
1623,C73500*,products,Noal Grain Size 0.035 mm,OS035,55,21,72,0.09,9.16,0.25,0,0,0,0,0,0,18,0,0,0,0,0.5,0,0,0,0,0,0,0,0,0,0,0,0,0,0
1624,C74400,products,Rod & Bar,O60,51,67,64,0.05,32.9,0.05,0,0,0,0,0,0,3,0,0,0,0,0,0,0,0,0,0,0,0,0,0,0,0,0,0,0
1625,"C74500 Nickel Silver, 65-11*",products,1/2 Hard,H02,73,26,65,0.09,24,0.25,0.25,0,0,0,0,0,10,0,0,0,0,0.5,0,0,0,0,0,0,0,0,0,0,0,0,0,0
1626,"C74500 Nickel Silver, 65-11*",products,1/4 Hard,H01,65,26,65,0.09,24,0.25,0.25,0,0,0,0,0,10,0,0,0,0,0.5,0,0,0,0,0,0,0,0,0,0,0,0,0,0
1627,"C74500 Nickel Silver, 65-11*",products,1/8 Hard,H00,60,26,65,0.09,24,0.25,0.25,0,0,0,0,0,10,0,0,0,0,0.5,0,0,0,0,0,0,0,0,0,0,0,0,0,0
1628,"C74500 Nickel Silver, 65-11*",products,Extra Hard,H06,95,26,65,0.09,24,0.25,0.25,0,0,0,0,0,10,0,0,0,0,0.5,0,0,0,0,0,0,0,0,0,0,0,0,0,0
1629,"C74500 Nickel Silver, 65-11*",products,Hard,H04,86,26,65,0.09,24,0.25,0.25,0,0,0,0,0,10,0,0,0,0,0.5,0,0,0,0,0,0,0,0,0,0,0,0,0,0
1630,"C74500 Nickel Silver, 65-11*",products,Noal Grain Size 0.015 mm,OS015,60,26,65,0.09,24,0.25,0.25,0,0,0,0,0,10,0,0,0,0,0.5,0,0,0,0,0,0,0,0,0,0,0,0,0,0
1631,"C74500 Nickel Silver, 65-11*",products,Noal Grain Size 0.025 mm,OS025,56,26,65,0.09,24,0.25,0.25,0,0,0,0,0,10,0,0,0,0,0.5,0,0,0,0,0,0,0,0,0,0,0,0,0,0
1632,"C74500 Nickel Silver, 65-11*",products,Noal Grain Size 0.035 mm,OS035,53,26,65,0.09,24,0.25,0.25,0,0,0,0,0,10,0,0,0,0,0.5,0,0,0,0,0,0,0,0,0,0,0,0,0,0
1633,"C74500 Nickel Silver, 65-11*",products,Nominal Grain Size 0.050 mm,OS050,51,26,65,0.09,24,0.25,0.25,0,0,0,0,0,10,0,0,0,0,0.5,0,0,0,0,0,0,0,0,0,0,0,0,0,0
1634,"C74500 Nickel Silver, 65-11*",products,Noal Grain Size 0.070 mm,OS070,49,26,65,0.09,24,0.25,0.25,0,0,0,0,0,10,0,0,0,0,0.5,0,0,0,0,0,0,0,0,0,0,0,0,0,0
1635,"C74500 Nickel Silver, 65-11*",wire,Hard,H04,130,26,65,0.09,24,0.25,0.25,0,0,0,0,0,10,0,0,0,0,0.5,0,0,0,0,0,0,0,0,0,0,0,0,0,0
1636,"C74500 Nickel Silver, 65-11*",wire,Hard,H04,120,26,65,0.09,24,0.25,0.25,0,0,0,0,0,10,0,0,0,0,0.5,0,0,0,0,0,0,0,0,0,0,0,0,0,0
1637,"C74500 Nickel Silver, 65-11*",wire,Hard,H04,85,26,65,0.09,24,0.25,0.25,0,0,0,0,0,10,0,0,0,0,0.5,0,0,0,0,0,0,0,0,0,0,0,0,0,0
1638,"C74500 Nickel Silver, 65-11*",wire,Hard,H04,72,26,65,0.09,24,0.25,0.25,0,0,0,0,0,10,0,0,0,0,0.5,0,0,0,0,0,0,0,0,0,0,0,0,0,0
1639,"C74500 Nickel Silver, 65-11*",wire,Hard,H04,105,26,65,0.09,24,0.25,0.25,0,0,0,0,0,10,0,0,0,0,0.5,0,0,0,0,0,0,0,0,0,0,0,0,0,0
1640,"C74500 Nickel Silver, 65-11*",wire,Hard,H04,65,26,65,0.09,24,0.25,0.25,0,0,0,0,0,10,0,0,0,0,0.5,0,0,0,0,0,0,0,0,0,0,0,0,0,0
1641,"C74500 Nickel Silver, 65-11*",wire,Noal Grain Size 0.015 mm,OS015,63,26,65,0.09,24,0.25,0.25,0,0,0,0,0,10,0,0,0,0,0.5,0,0,0,0,0,0,0,0,0,0,0,0,0,0
1642,"C74500 Nickel Silver, 65-11*",wire,Noal Grain Size 0.025 mm,OS025,58,26,65,0.09,24,0.25,0.25,0,0,0,0,0,10,0,0,0,0,0.5,0,0,0,0,0,0,0,0,0,0,0,0,0,0
1643,"C74500 Nickel Silver, 65-11*",wire,Noal Grain Size 0.035 mm,OS035,56,26,65,0.09,24,0.25,0.25,0,0,0,0,0,10,0,0,0,0,0.5,0,0,0,0,0,0,0,0,0,0,0,0,0,0
1644,"C74500 Nickel Silver, 65-11*",wire,Nominal Grain Size 0.050 mm,OS050,52,26,65,0.09,24,0.25,0.25,0,0,0,0,0,10,0,0,0,0,0.5,0,0,0,0,0,0,0,0,0,0,0,0,0,0
1645,"C74500 Nickel Silver, 65-11*",wire,Noal Grain Size 0.070 mm,OS070,50,26,65,0.09,24,0.25,0.25,0,0,0,0,0,10,0,0,0,0,0.5,0,0,0,0,0,0,0,0,0,0,0,0,0,0
1646,"C75200 Nickel Silver, 65-18*",products,1/2 Hard,H02,74,19,64.5,0.05,16.7,0.25,0,0,0,0,0,0,18,0,0,0,0,0.5,0,0,0,0,0,0,0,0,0,0,0,0,0,0
1647,"C75200 Nickel Silver, 65-18*",products,1/4 Hard,H01,65,19,64.5,0.05,16.7,0.25,0,0,0,0,0,0,18,0,0,0,0,0.5,0,0,0,0,0,0,0,0,0,0,0,0,0,0
1648,"C75200 Nickel Silver, 65-18*",products,Hard,H04,85,19,64.5,0.05,16.7,0.25,0,0,0,0,0,0,18,0,0,0,0,0.5,0,0,0,0,0,0,0,0,0,0,0,0,0,0
1649,"C75200 Nickel Silver, 65-18*",products,Noal Grain Size 0.015 mm,OS015,60,19,64.5,0.05,16.7,0.25,0,0,0,0,0,0,18,0,0,0,0,0.5,0,0,0,0,0,0,0,0,0,0,0,0,0,0
1650,"C75200 Nickel Silver, 65-18*",products,Noal Grain Size 0.035 mm,OS035,58,19,64.5,0.05,16.7,0.25,0,0,0,0,0,0,18,0,0,0,0,0.5,0,0,0,0,0,0,0,0,0,0,0,0,0,0
1651,"C75200 Nickel Silver, 65-18*",rod,Hard,H04,70,19,64.5,0.05,16.7,0.25,0,0,0,0,0,0,18,0,0,0,0,0.5,0,0,0,0,0,0,0,0,0,0,0,0,0,0
1652,"C75200 Nickel Silver, 65-18*",rod,Noal Grain Size 0.035 mm,OS035,56,19,64.5,0.05,16.7,0.25,0,0,0,0,0,0,18,0,0,0,0,0.5,0,0,0,0,0,0,0,0,0,0,0,0,0,0
1653,"C75200 Nickel Silver, 65-18*",wire,1/2 Hard,H02,86,19,64.5,0.05,16.7,0.25,0,0,0,0,0,0,18,0,0,0,0,0.5,0,0,0,0,0,0,0,0,0,0,0,0,0,0
1654,"C75200 Nickel Silver, 65-18*",wire,1/4 Hard,H01,73,19,64.5,0.05,16.7,0.25,0,0,0,0,0,0,18,0,0,0,0,0.5,0,0,0,0,0,0,0,0,0,0,0,0,0,0
1655,"C75200 Nickel Silver, 65-18*",wire,Hard,H04,103,19,64.5,0.05,16.7,0.25,0,0,0,0,0,0,18,0,0,0,0,0.5,0,0,0,0,0,0,0,0,0,0,0,0,0,0
1656,"C75200 Nickel Silver, 65-18*",wire,Noal Grain Size 0.015 mm,OS015,60,19,64.5,0.05,16.7,0.25,0,0,0,0,0,0,18,0,0,0,0,0.5,0,0,0,0,0,0,0,0,0,0,0,0,0,0
1657,"C75200 Nickel Silver, 65-18*",wire,Noal Grain Size 0.035 mm,OS035,58,19,64.5,0.05,16.7,0.25,0,0,0,0,0,0,18,0,0,0,0,0.5,0,0,0,0,0,0,0,0,0,0,0,0,0,0
1658,C49260*,die forging,As Hot Forged - Air Cooled,M10,54,45.5,59,0.09,0,0.1,0.1,0,0,0,2.3,0,0.3,0,0.0075,0.5,0,0,0,0,0,0,0,0,0.1,0,0,0,0,0,0,0.045
1659,C49260*,"rod, bar & wire",1/2 Hard,H02,55,45.5,59,0.09,0,0.1,0.1,0,0,0,2.3,0,0.3,0,0.0075,0.5,0,0,0,0,0,0,0,0,0.1,0,0,0,0,0,0,0.045
1660,C49260*,"rod, bar & wire",Annealed,O61,50,45.5,59,0.09,0,0.1,0.1,0,0,0,2.3,0,0.3,0,0.0075,0.5,0,0,0,0,0,0,0,0,0.1,0,0,0,0,0,0,0.045
1661,C49260*,"rod, bar & wire",As Hot Extruded,M30,50,45.5,59,0.09,0,0.1,0.1,0,0,0,2.3,0,0.3,0,0.0075,0.5,0,0,0,0,0,0,0,0,0.1,0,0,0,0,0,0,0.045
1662,C49260*,"rod, bar & wire",Extruded and Drawn,H50,50,45.5,59,0.09,0,0.1,0.1,0,0,0,2.3,0,0.3,0,0.0075,0.5,0,0,0,0,0,0,0,0,0.1,0,0,0,0,0,0,0.045
1663,C49260*,"rod, bar & wire",Hard,H04,67,45.5,59,0.09,0,0.1,0.1,0,0,0,2.3,0,0.3,0,0.0075,0.5,0,0,0,0,0,0,0,0,0.1,0,0,0,0,0,0,0.045
1664,C49265 Low Leaded GEM Brass,die forging,As Hot Forged - Air Cooled,M10,22,45.5,60,0.17,37.94,0.3,0.085,0,0,0,0,0,0,0.9,0.001,0.5,0,0,0,0,0,0,0,0,0.1,0,0,0,0,0,0,0.2
1665,C49300* Lead-Free Bismuth Alloy,bar,1/2 Hard,H02,67,45.5,59,0.09,36.8,0.1,0,0,0,0,0.5,0,0.3,1.5,0.0075,0,0,0,0,0,0,0,0,0,0.1,0,0,0,0,0,0,0.2
1666,C49300* Lead-Free Bismuth Alloy,bar,Annealed,O61,64,45.5,59,0.09,36.8,0.1,0,0,0,0,0.5,0,0.3,1.5,0.0075,0,0,0,0,0,0,0,0,0,0.1,0,0,0,0,0,0,0.2
1667,C49300* Lead-Free Bismuth Alloy,bar,Hard,H04,75,45.5,59,0.09,36.8,0.1,0,0,0,0,0.5,0,0.3,1.5,0.0075,0,0,0,0,0,0,0,0,0,0.1,0,0,0,0,0,0,0.2
1668,C49300* Lead-Free Bismuth Alloy,rod,1/2 Hard,H02,67,45.5,59,0.09,36.8,0.1,0,0,0,0,0.5,0,0.3,1.5,0.0075,0,0,0,0,0,0,0,0,0,0.1,0,0,0,0,0,0,0.2
1669,C49300* Lead-Free Bismuth Alloy,rod,Annealed,O61,64,45.5,59,0.09,36.8,0.1,0,0,0,0,0.5,0,0.3,1.5,0.0075,0,0,0,0,0,0,0,0,0,0.1,0,0,0,0,0,0,0.2
1670,C49300* Lead-Free Bismuth Alloy,rod,As Hot Extruded,M30,62,45.5,59,0.09,36.8,0.1,0,0,0,0,0.5,0,0.3,1.5,0.0075,0,0,0,0,0,0,0,0,0,0.1,0,0,0,0,0,0,0.2
1671,C49300* Lead-Free Bismuth Alloy,rod,Hard,H04,75,45.5,59,0.09,36.8,0.1,0,0,0,0,0.5,0,0.3,1.5,0.0075,0,0,0,0,0,0,0,0,0,0.1,0,0,0,0,0,0,0.2
1672,C49300* Lead-Free Bismuth Alloy,wire,Hard,H04,67,45.5,59,0.09,36.8,0.1,0,0,0,0,0.5,0,0.3,1.5,0.0075,0,0,0,0,0,0,0,0,0,0.1,0,0,0,0,0,0,0.2
1673,C49350 Bismuth Brass Alloy,plumbing fittings,As Hot Forged - Air Cooled,M10,54,48.7,62,0.09,21.17,0.12,0.09,0,0,0,0.6,0,0,1.5,0,0,0,0,0,0,0,0,0,0,0.3,0,0,0,0,0,0,0
1674,C49355 Copper Zinc Bismuth Alloy,rod & bar,As Hot Extruded,M30,69,32.9,66,0.09,31,0.1,0,0,0,0,0,0,0,1,0,1.25,0,0.1,0,0,0,0,0,0,1.5,0,0,0,0.001,0,0,0
1675,C49355 Copper Zinc Bismuth Alloy,rod & bar,As Hot Extruded,M30,66,32.9,66,0.09,31,0.1,0,0,0,0,0,0,0,1,0,1.25,0,0.1,0,0,0,0,0,0,1.5,0,0,0,0.001,0,0,0
1676,C49355 Copper Zinc Bismuth Alloy,rod & bar,As Hot Forged - Air Cooled,M10,64,32.9,66,0.09,31,0.1,0,0,0,0,0,0,0,1,0,1.25,0,0.1,0,0,0,0,0,0,1.5,0,0,0,0.001,0,0,0
1677,C49355 Copper Zinc Bismuth Alloy,rod & bar,Hot Forged and Annealed,O20,62,32.9,66,0.09,31,0.1,0,0,0,0,0,0,0,1,0,1.25,0,0.1,0,0,0,0,0,0,1.5,0,0,0,0.001,0,0,0
1678,C49355 Copper Zinc Bismuth Alloy,rod & bar,Rod & Bar,O60,65,32.9,66,0.09,31,0.1,0,0,0,0,0,0,0,1,0,1.25,0,0.1,0,0,0,0,0,0,1.5,0,0,0,0.001,0,0,0
1679,C50100,tube,Annealed,O61,40.6,131,66,0.09,31,0.1,0,0,0,0,0,0,0,1,0,1.25,0,0.1,0,0,0,0,0,0,1.5,0,0,0,0.001,0,0,0
1680,C50150 Copper Tin Phos Zirconium,tube,Anneal,ANNEAL,42.9,158,66,0.09,31,0.1,0,0,0,0,0,0,0,1,0,1.25,0,0.1,0,0,0,0,0,0,1.5,0,0,0,0.001,0,0,0
1681,"C50500 Phosphor Bronze, 1.25% E",products,1/2 Hard,H02,55,120,66,0.09,31,0.1,0,0,0,0,0,0,0,1,0,1.25,0,0.1,0,0,0,0,0,0,1.5,0,0,0,0.001,0,0,0
1682,"C50500 Phosphor Bronze, 1.25% E",products,Hard,H04,65,120,66,0.09,31,0.1,0,0,0,0,0,0,0,1,0,1.25,0,0.1,0,0,0,0,0,0,1.5,0,0,0,0.001,0,0,0
1683,"C50500 Phosphor Bronze, 1.25% E",products,Noal Grain Size 0.025 mm,OS025,40,120,66,0.09,31,0.1,0,0,0,0,0,0,0,1,0,1.25,0,0.1,0,0,0,0,0,0,1.5,0,0,0,0.001,0,0,0
1684,"C50500 Phosphor Bronze, 1.25% E",products,Spring,H08,75,120,66,0.09,31,0.1,0,0,0,0,0,0,0,1,0,1.25,0,0.1,0,0,0,0,0,0,1.5,0,0,0,0.001,0,0,0
1685,"C50500 Phosphor Bronze, 1.25% E",wire,Hard,H04,79,120,66,0.09,31,0.1,0,0,0,0,0,0,0,1,0,1.25,0,0.1,0,0,0,0,0,0,1.5,0,0,0,0.001,0,0,0
1686,C50580*,products,1/2 Hard,H02,65,130,97.87,0.05,0.3,0.12,0.18,0,0,0,0,0,0.12,0,0,1.35,0,0,0,0,0,0,0,0,0,0,0,0,0,0,0,0
1687,C50580*,products,1/4 Hard,H01,58,130,97.87,0.05,0.3,0.12,0.18,0,0,0,0,0,0.12,0,0,1.35,0,0,0,0,0,0,0,0,0,0,0,0,0,0,0,0
1688,C50580*,products,Extra Hard,H06,80,130,97.87,0.05,0.3,0.12,0.18,0,0,0,0,0,0.12,0,0,1.35,0,0,0,0,0,0,0,0,0,0,0,0,0,0,0,0
1689,C50580*,products,Extra Spring,H10,89,130,97.87,0.05,0.3,0.12,0.18,0,0,0,0,0,0.12,0,0,1.35,0,0,0,0,0,0,0,0,0,0,0,0,0,0,0,0
1690,C50580*,products,Hard,H04,74,130,97.87,0.05,0.3,0.12,0.18,0,0,0,0,0,0.12,0,0,1.35,0,0,0,0,0,0,0,0,0,0,0,0,0,0,0,0
1691,C50580*,products,Noal Grain Size 0.015 mm,OS015,53,130,97.87,0.05,0.3,0.12,0.18,0,0,0,0,0,0.12,0,0,1.35,0,0,0,0,0,0,0,0,0,0,0,0,0,0,0,0
1692,C50580*,products,Spring,H08,54,130,97.87,0.05,0.3,0.12,0.18,0,0,0,0,0,0.12,0,0,1.35,0,0,0,0,0,0,0,0,0,0,0,0,0,0,0,0
1693,C50590,products,1/2 Hard,H02,58,116.2,97.87,0.05,0.3,0.12,0.18,0,0,0,0,0,0.12,0,0,1.35,0,0,0,0,0,0,0,0,0,0,0,0,0,0,0,0
1694,C50590,products,Hard,H04,74,116.2,97.87,0.05,0.3,0.12,0.18,0,0,0,0,0,0.12,0,0,1.35,0,0,0,0,0,0,0,0,0,0,0,0,0,0,0,0
1695,C50705*,products,1/2 Hard,H02,71,96.5,97.87,0.05,0.3,0.12,0.18,0,0,0,0,0,0.12,0,0,1.35,0,0,0,0,0,0,0,0,0,0,0,0,0,0,0,0
1696,C50705*,products,Extra Hard,H06,90,96.5,97.87,0.05,0.3,0.12,0.18,0,0,0,0,0,0.12,0,0,1.35,0,0,0,0,0,0,0,0,0,0,0,0,0,0,0,0
1697,C50705*,products,Hard,H04,83,96.5,97.87,0.05,0.3,0.12,0.18,0,0,0,0,0,0.12,0,0,1.35,0,0,0,0,0,0,0,0,0,0,0,0,0,0,0,0
1698,C50725*,products,1/2 Hard,H02,74,87,97.87,0.05,0.3,0.12,0.18,0,0,0,0,0,0.12,0,0,1.35,0,0,0,0,0,0,0,0,0,0,0,0,0,0,0,0
1699,C50725*,products,Extra Hard,H06,94,87,97.87,0.05,0.3,0.12,0.18,0,0,0,0,0,0.12,0,0,1.35,0,0,0,0,0,0,0,0,0,0,0,0,0,0,0,0
1700,C50725*,products,Hard,H04,87,87,97.87,0.05,0.3,0.12,0.18,0,0,0,0,0,0.12,0,0,1.35,0,0,0,0,0,0,0,0,0,0,0,0,0,0,0,0
1701,C50725*,products,Rod & Bar,O60,56,87,97.87,0.05,0.3,0.12,0.18,0,0,0,0,0,0.12,0,0,1.35,0,0,0,0,0,0,0,0,0,0,0,0,0,0,0,0
1702,C50780*,products,1/2 Hard,H02,65,87,97.87,0.05,0.3,0.12,0.18,0,0,0,0,0,0.12,0,0,1.35,0,0,0,0,0,0,0,0,0,0,0,0,0,0,0,0
1703,C50780*,products,1/4 Hard,H01,59,87,97.87,0.05,0.3,0.12,0.18,0,0,0,0,0,0.12,0,0,1.35,0,0,0,0,0,0,0,0,0,0,0,0,0,0,0,0
1704,C50780*,products,Extra Hard,H06,90,87,97.87,0.05,0.3,0.12,0.18,0,0,0,0,0,0.12,0,0,1.35,0,0,0,0,0,0,0,0,0,0,0,0,0,0,0,0
1705,C50780*,products,Hard,H04,80,87,97.87,0.05,0.3,0.12,0.18,0,0,0,0,0,0.12,0,0,1.35,0,0,0,0,0,0,0,0,0,0,0,0,0,0,0,0
1706,C50780*,products,Noal Grain Size 0.015 mm,OS015,52,87,97.87,0.05,0.3,0.12,0.18,0,0,0,0,0,0.12,0,0,1.35,0,0,0,0,0,0,0,0,0,0,0,0,0,0,0,0
1707,C50780*,products,Spring,H08,53,87,97.87,0.05,0.3,0.12,0.18,0,0,0,0,0,0.12,0,0,1.35,0,0,0,0,0,0,0,0,0,0,0,0,0,0,0,0
1708,"C51000  Phosphor Bronze, 5% A",products,1/2 Hard,H02,66,40,94.36,0.05,0.3,0.1,0.19,0,0,0,0,0,0,0,0,5,0,0,0,0,0,0,0,0,0,0,0,0,0,0,0,0
1709,"C51000  Phosphor Bronze, 5% A",products,1/2 Hard and Stress Relieved,HR02,66,40,94.36,0.05,0.3,0.1,0.19,0,0,0,0,0,0,0,0,5,0,0,0,0,0,0,0,0,0,0,0,0,0,0,0,0
1710,"C51000  Phosphor Bronze, 5% A",products,1/4 Hard,H01,49,40,94.36,0.05,0.3,0.1,0.19,0,0,0,0,0,0,0,0,5,0,0,0,0,0,0,0,0,0,0,0,0,0,0,0,0
1711,"C51000  Phosphor Bronze, 5% A",products,Annealed,O61,46,40,94.36,0.05,0.3,0.1,0.19,0,0,0,0,0,0,0,0,5,0,0,0,0,0,0,0,0,0,0,0,0,0,0,0,0
1712,"C51000  Phosphor Bronze, 5% A",products,As Hot Rolled,M20,50,40,94.36,0.05,0.3,0.1,0.19,0,0,0,0,0,0,0,0,5,0,0,0,0,0,0,0,0,0,0,0,0,0,0,0,0
1713,"C51000  Phosphor Bronze, 5% A",products,Extra Hard,H06,96,40,94.36,0.05,0.3,0.1,0.19,0,0,0,0,0,0,0,0,5,0,0,0,0,0,0,0,0,0,0,0,0,0,0,0,0
1714,"C51000  Phosphor Bronze, 5% A",products,Extra Spring,H10,107,40,94.36,0.05,0.3,0.1,0.19,0,0,0,0,0,0,0,0,5,0,0,0,0,0,0,0,0,0,0,0,0,0,0,0,0
1715,"C51000  Phosphor Bronze, 5% A",products,Hard,H04,84,40,94.36,0.05,0.3,0.1,0.19,0,0,0,0,0,0,0,0,5,0,0,0,0,0,0,0,0,0,0,0,0,0,0,0,0
1716,"C51000  Phosphor Bronze, 5% A",products,Hard and Stress Relieved,HR04,84,40,94.36,0.05,0.3,0.1,0.19,0,0,0,0,0,0,0,0,5,0,0,0,0,0,0,0,0,0,0,0,0,0,0,0,0
1717,"C51000  Phosphor Bronze, 5% A",products,Noal Grain Size 0.015 mm,OS015,53,40,94.36,0.05,0.3,0.1,0.19,0,0,0,0,0,0,0,0,5,0,0,0,0,0,0,0,0,0,0,0,0,0,0,0,0
1718,"C51000  Phosphor Bronze, 5% A",products,Noal Grain Size 0.025 mm,OS025,50,40,94.36,0.05,0.3,0.1,0.19,0,0,0,0,0,0,0,0,5,0,0,0,0,0,0,0,0,0,0,0,0,0,0,0,0
1719,"C51000  Phosphor Bronze, 5% A",products,Noal Grain Size 0.035 mm,OS035,49,40,94.36,0.05,0.3,0.1,0.19,0,0,0,0,0,0,0,0,5,0,0,0,0,0,0,0,0,0,0,0,0,0,0,0,0
1720,"C51000  Phosphor Bronze, 5% A",products,Nominal Grain Size 0.050 mm,OS050,47,40,94.36,0.05,0.3,0.1,0.19,0,0,0,0,0,0,0,0,5,0,0,0,0,0,0,0,0,0,0,0,0,0,0,0,0
1721,"C51000  Phosphor Bronze, 5% A",products,Rod & Bar,O60,50,40,94.36,0.05,0.3,0.1,0.19,0,0,0,0,0,0,0,0,5,0,0,0,0,0,0,0,0,0,0,0,0,0,0,0,0
1722,"C51000  Phosphor Bronze, 5% A",products,Spring,H08,103,40,94.36,0.05,0.3,0.1,0.19,0,0,0,0,0,0,0,0,5,0,0,0,0,0,0,0,0,0,0,0,0,0,0,0,0
1723,"C51000  Phosphor Bronze, 5% A",products,Spring and Stress Relieved,HR08,103,40,94.36,0.05,0.3,0.1,0.19,0,0,0,0,0,0,0,0,5,0,0,0,0,0,0,0,0,0,0,0,0,0,0,0,0
1724,"C51000  Phosphor Bronze, 5% A",rod,1/2 Hard,H02,70,40,94.36,0.05,0.3,0.1,0.19,0,0,0,0,0,0,0,0,5,0,0,0,0,0,0,0,0,0,0,0,0,0,0,0,0
1725,"C51000  Phosphor Bronze, 5% A",rod,1/2 Hard,H02,75,40,94.36,0.05,0.3,0.1,0.19,0,0,0,0,0,0,0,0,5,0,0,0,0,0,0,0,0,0,0,0,0,0,0,0,0
1726,"C51000  Phosphor Bronze, 5% A",wire,1/2 Hard,H02,85,40,94.36,0.05,0.3,0.1,0.19,0,0,0,0,0,0,0,0,5,0,0,0,0,0,0,0,0,0,0,0,0,0,0,0,0
1727,"C51000  Phosphor Bronze, 5% A",wire,1/4 Hard,H01,68,40,94.36,0.05,0.3,0.1,0.19,0,0,0,0,0,0,0,0,5,0,0,0,0,0,0,0,0,0,0,0,0,0,0,0,0
1728,"C51000  Phosphor Bronze, 5% A",wire,Extra Hard,H06,130,40,94.36,0.05,0.3,0.1,0.19,0,0,0,0,0,0,0,0,5,0,0,0,0,0,0,0,0,0,0,0,0,0,0,0,0
1729,"C51000  Phosphor Bronze, 5% A",wire,Hard,H04,110,40,94.36,0.05,0.3,0.1,0.19,0,0,0,0,0,0,0,0,5,0,0,0,0,0,0,0,0,0,0,0,0,0,0,0,0
1730,"C51000  Phosphor Bronze, 5% A",wire,Noal Grain Size 0.035 mm,OS035,50,40,94.36,0.05,0.3,0.1,0.19,0,0,0,0,0,0,0,0,5,0,0,0,0,0,0,0,0,0,0,0,0,0,0,0,0
1731,"C51000  Phosphor Bronze, 5% A",wire,Spring,H08,140,40,94.36,0.05,0.3,0.1,0.19,0,0,0,0,0,0,0,0,5,0,0,0,0,0,0,0,0,0,0,0,0,0,0,0,0
1732,C51080*,products,1/2 Hard,H02,95,40,93.92,0.05,0.3,0.125,0.18,0,0,0,0,0,0.125,0,0,5.3,0,0,0,0,0,0,0,0,0,0,0,0,0,0,0,0
1733,C51080*,products,1/4 Hard,H01,76,40,93.92,0.05,0.3,0.125,0.18,0,0,0,0,0,0.125,0,0,5.3,0,0,0,0,0,0,0,0,0,0,0,0,0,0,0,0
1734,C51080*,products,Extra Hard,H06,114,40,93.92,0.05,0.3,0.125,0.18,0,0,0,0,0,0.125,0,0,5.3,0,0,0,0,0,0,0,0,0,0,0,0,0,0,0,0
1735,C51080*,products,Hard,H04,108,40,93.92,0.05,0.3,0.125,0.18,0,0,0,0,0,0.125,0,0,5.3,0,0,0,0,0,0,0,0,0,0,0,0,0,0,0,0
1736,C51080*,products,Noal Grain Size 0.015 mm,OS015,60,40,93.92,0.05,0.3,0.125,0.18,0,0,0,0,0,0.125,0,0,5.3,0,0,0,0,0,0,0,0,0,0,0,0,0,0,0,0
1737,C51080*,products,Spring,H08,60,40,93.92,0.05,0.3,0.125,0.18,0,0,0,0,0,0.125,0,0,5.3,0,0,0,0,0,0,0,0,0,0,0,0,0,0,0,0
1738,C51100*,products,1/2 Hard,H02,63,48.4,95.16,0.05,0.3,0.1,0.19,0,0,0,0,0,0,0,0,4.2,0,0,0,0,0,0,0,0,0,0,0,0,0,0,0,0
1739,C51100*,products,1/2 Hard and Stress Relieved,HR02,63,48.4,95.16,0.05,0.3,0.1,0.19,0,0,0,0,0,0,0,0,4.2,0,0,0,0,0,0,0,0,0,0,0,0,0,0,0,0
1740,C51100*,products,1/4 Hard,H01,55,48.4,95.16,0.05,0.3,0.1,0.19,0,0,0,0,0,0,0,0,4.2,0,0,0,0,0,0,0,0,0,0,0,0,0,0,0,0
1741,C51100*,products,3/4 Hard,H03,74,48.4,95.16,0.05,0.3,0.1,0.19,0,0,0,0,0,0,0,0,4.2,0,0,0,0,0,0,0,0,0,0,0,0,0,0,0,0
