Repository: abhinav-pandey29/Projects

PROJECT TITLE: 
Machine Learning Assisted Discovery of High Performing Copper Alloys

-----------------------------------------------------------------------------------

Description
-----------------------------------------------------------------------------------
"InverseModel.py" takes desired value of Tensile Strength or Thermal Conductivity as input. 
 
It returns a comma-seperated values (csv) file called results.py containing the percentage composition by mass) of copper alloys that can be good potential candidates and others which are already known to have those values.

File: Copper Alloy Discovery using AI/Reverse modelling/CopperData.csv (part 7 of 7)
,name,form,temper,temper_code,tensile_strength,thermal_conductivity,cu,pb,zn,fe,p,ag,as,o,sb,te,ni,bi,cd,sn,s,mn,zr,mg,co,al,be,cr,si,ti,ca,li,b,c,nb,se
1742,C51100*,products,Extra Hard,H06,92,48.4,95.16,0.05,0.3,0.1,0.19,0,0,0,0,0,0,0,0,4.2,0,0,0,0,0,0,0,0,0,0,0,0,0,0,0,0
1743,C51100*,products,Extra Spring,H10,103,48.4,95.16,0.05,0.3,0.1,0.19,0,0,0,0,0,0,0,0,4.2,0,0,0,0,0,0,0,0,0,0,0,0,0,0,0,0
1744,C51100*,products,Hard,H04,80,48.4,95.16,0.05,0.3,0.1,0.19,0,0,0,0,0,0,0,0,4.2,0,0,0,0,0,0,0,0,0,0,0,0,0,0,0,0
1745,C51100*,products,Hard and Stress Relieved,HR04,80,48.4,95.16,0.05,0.3,0.1,0.19,0,0,0,0,0,0,0,0,4.2,0,0,0,0,0,0,0,0,0,0,0,0,0,0,0,0
1746,C51100*,products,Noal Grain Size 0.015 mm,OS015,51,48.4,95.16,0.05,0.3,0.1,0.19,0,0,0,0,0,0,0,0,4.2,0,0,0,0,0,0,0,0,0,0,0,0,0,0,0,0
1747,C51100*,products,Noal Grain Size 0.025 mm,OS025,50,48.4,95.16,0.05,0.3,0.1,0.19,0,0,0,0,0,0,0,0,4.2,0,0,0,0,0,0,0,0,0,0,0,0,0,0,0,0
1748,C51100*,products,Noal Grain Size 0.035 mm,OS035,48,48.4,95.16,0.05,0.3,0.1,0.19,0,0,0,0,0,0,0,0,4.2,0,0,0,0,0,0,0,0,0,0,0,0,0,0,0,0
1749,C51100*,products,Nominal Grain Size 0.050 mm,OS050,46,48.4,95.16,0.05,0.3,0.1,0.19,0,0,0,0,0,0,0,0,4.2,0,0,0,0,0,0,0,0,0,0,0,0,0,0,0,0
1750,C51100*,products,Spring,H08,103,48.4,95.16,0.05,0.3,0.1,0.19,0,0,0,0,0,0,0,0,4.2,0,0,0,0,0,0,0,0,0,0,0,0,0,0,0,0
1751,C51100*,products,Spring and Stress Relieved,HR08,98,48.4,95.16,0.05,0.3,0.1,0.19,0,0,0,0,0,0,0,0,4.2,0,0,0,0,0,0,0,0,0,0,0,0,0,0,0,0
1752,C51180*,products,1/2 Hard,H02,90,52,95.02,0.05,0.3,0.125,0.18,0,0,0,0,0,0.125,0,0,8.4,0,0,0,0,0,0,0,0,0,0,0,0,0,0,0,0
1753,C51180*,products,1/4 Hard,H01,78,52,95.02,0.05,0.3,0.125,0.18,0,0,0,0,0,0.125,0,0,8.4,0,0,0,0,0,0,0,0,0,0,0,0,0,0,0,0
1754,C51180*,products,Extra Hard,H06,109,52,95.02,0.05,0.3,0.125,0.18,0,0,0,0,0,0.125,0,0,8.4,0,0,0,0,0,0,0,0,0,0,0,0,0,0,0,0
1755,C51180*,products,Hard,H04,104,52,95.02,0.05,0.3,0.125,0.18,0,0,0,0,0,0.125,0,0,8.4,0,0,0,0,0,0,0,0,0,0,0,0,0,0,0,0
1756,C51180*,products,Noal Grain Size 0.015 mm,OS015,57,52,95.02,0.05,0.3,0.125,0.18,0,0,0,0,0,0.125,0,0,8.4,0,0,0,0,0,0,0,0,0,0,0,0,0,0,0,0
1757,C51180*,products,Spring,H08,112,52,95.02,0.05,0.3,0.125,0.18,0,0,0,0,0,0.125,0,0,8.4,0,0,0,0,0,0,0,0,0,0,0,0,0,0,0,0
1758,C54400 Phosphor Bronze B-2*,products,1/2 Hard,H02,58,50,89.14,3.5,3,0.1,0.25,0,0,0,0,0,0,0,0,4,0,0,0,0,0,0,0,0,0,0,0,0,0,0,0,0
1759,C54400 Phosphor Bronze B-2*,products,Hard,H04,60,50,89.14,3.5,3,0.1,0.25,0,0,0,0,0,0,0,0,4,0,0,0,0,0,0,0,0,0,0,0,0,0,0,0,0
1760,C54400 Phosphor Bronze B-2*,products,Noal Grain Size 0.035 mm,OS035,44,50,89.14,3.5,3,0.1,0.25,0,0,0,0,0,0,0,0,4,0,0,0,0,0,0,0,0,0,0,0,0,0,0,0,0
1761,C54400 Phosphor Bronze B-2*,products,Spring,H08,98,50,89.14,3.5,3,0.1,0.25,0,0,0,0,0,0,0,0,4,0,0,0,0,0,0,0,0,0,0,0,0,0,0,0,0
1762,C54400 Phosphor Bronze B-2*,rod,Hard,H04,68,50,89.14,3.5,3,0.1,0.25,0,0,0,0,0,0,0,0,4,0,0,0,0,0,0,0,0,0,0,0,0,0,0,0,0
1763,C54400 Phosphor Bronze B-2*,rod,Hard,H04,75,50,89.14,3.5,3,0.1,0.25,0,0,0,0,0,0,0,0,4,0,0,0,0,0,0,0,0,0,0,0,0,0,0,0,0
1764,C61000*,plate,Hard,H04,60,40,91.93,0.02,0.2,0.5,0,0,0,0,0,0,0,0,0,0,0,0,0,0,0,7.25,0,0,0.1,0,0,0,0,0,0,0
1765,C61000*,plate,Hard,H04,65,40,91.93,0.02,0.2,0.5,0,0,0,0,0,0,0,0,0,0,0,0,0,0,0,7.25,0,0,0.1,0,0,0,0,0,0,0
1766,C61000*,plate,Rod & Bar,O60,52,40,91.93,0.02,0.2,0.5,0,0,0,0,0,0,0,0,0,0,0,0,0,0,0,7.25,0,0,0.1,0,0,0,0,0,0,0
1767,C61000*,rod,Rod & Bar,O60,70,40,91.93,0.02,0.2,0.5,0,0,0,0,0,0,0,0,0,0,0,0,0,0,0,7.25,0,0,0.1,0,0,0,0,0,0,0
1768,C61000*,sheet,Hard,H04,65,40,91.93,0.02,0.2,0.5,0,0,0,0,0,0,0,0,0,0,0,0,0,0,0,7.25,0,0,0.1,0,0,0,0,0,0,0
1769,C61000*,sheet,Hard,H04,60,40,91.93,0.02,0.2,0.5,0,0,0,0,0,0,0,0,0,0,0,0,0,0,0,7.25,0,0,0.1,0,0,0,0,0,0,0
1770,C61000*,sheet,Rod & Bar,O60,52,40,91.93,0.02,0.2,0.5,0,0,0,0,0,0,0,0,0,0,0,0,0,0,0,7.25,0,0,0.1,0,0,0,0,0,0,0
1771,C61000*,strip,Hard,H04,65,40,91.93,0.02,0.2,0.5,0,0,0,0,0,0,0,0,0,0,0,0,0,0,0,7.25,0,0,0.1,0,0,0,0,0,0,0
1772,C61000*,strip,Hard,H04,60,40,91.93,0.02,0.2,0.5,0,0,0,0,0,0,0,0,0,0,0,0,0,0,0,7.25,0,0,0.1,0,0,0,0,0,0,0
1773,C61000*,strip,Rod & Bar,O60,52,40,91.93,0.02,0.2,0.5,0,0,0,0,0,0,0,0,0,0,0,0,0,0,0,7.25,0,0,0.1,0,0,0,0,0,0,0
1774,C63000 Aluminium Bronze,bar,As Hot Extruded,M30,90,22.6,80,0,0.3,3,0,0,0,0,0,0,4.75,0,0,0.2,0,1.5,0,0,0,10,0,0,0.25,0,0,0,0,0,0,0
1775,C63000 Aluminium Bronze,bar,Drawn and Stress Relieved,HR50,100,22.6,80,0,0.3,3,0,0,0,0,0,0,4.75,0,0,0.2,0,1.5,0,0,0,10,0,0,0.25,0,0,0,0,0,0,0
1776,C63000 Aluminium Bronze,bar,Drawn and Stress Relieved,HR50,110,22.6,80,0,0.3,3,0,0,0,0,0,0,4.75,0,0,0.2,0,1.5,0,0,0,10,0,0,0.25,0,0,0,0,0,0,0
1777,C63000 Aluminium Bronze,rod,As Hot Extruded,M30,100,22.6,80,0,0.3,3,0,0,0,0,0,0,4.75,0,0,0.2,0,1.5,0,0,0,10,0,0,0.25,0,0,0,0,0,0,0
1778,C63000 Aluminium Bronze,rod,Drawn and Stress Relieved,HR50,118,22.6,80,0,0.3,3,0,0,0,0,0,0,4.75,0,0,0.2,0,1.5,0,0,0,10,0,0,0.25,0,0,0,0,0,0,0
1779,C63000 Aluminium Bronze,rod,Drawn and Stress Relieved,HR50,115,22.6,80,0,0.3,3,0,0,0,0,0,0,4.75,0,0,0.2,0,1.5,0,0,0,10,0,0,0.25,0,0,0,0,0,0,0
1780,C63000 Aluminium Bronze,rod,Drawn and Stress Relieved,HR50,112,22.6,80,0,0.3,3,0,0,0,0,0,0,4.75,0,0,0.2,0,1.5,0,0,0,10,0,0,0.25,0,0,0,0,0,0,0
1781,C64200 Auminium Bronze,bar,As Hot Extruded,M30,75,26,89.71,0.05,0.5,0.3,0,0,0.09,0,0,0,0.25,0,0,0.2,0,0.1,0,0,0,6.95,0,0,1.85,0,0,0,0,0,0,0
1782,C64200 Auminium Bronze,forgings,As Hot Forged - Air Cooled,M10,79,26,89.71,0.05,0.5,0.3,0,0,0.09,0,0,0,0.25,0,0,0.2,0,0.1,0,0,0,6.95,0,0,1.85,0,0,0,0,0,0,0
1783,C64200 Auminium Bronze,forgings,As Hot Extruded,M30,75,26,89.71,0.05,0.5,0.3,0,0,0.09,0,0,0,0.25,0,0,0.2,0,0.1,0,0,0,6.95,0,0,1.85,0,0,0,0,0,0,0
1784,C64200 Auminium Bronze,forgings,Hard,H04,102,26,89.71,0.05,0.5,0.3,0,0,0.09,0,0,0,0.25,0,0,0.2,0,0.1,0,0,0,6.95,0,0,1.85,0,0,0,0,0,0,0
1785,C64200 Auminium Bronze,forgings,Hard,H04,93,26,89.71,0.05,0.5,0.3,0,0,0.09,0,0,0,0.25,0,0,0.2,0,0.1,0,0,0,6.95,0,0,1.85,0,0,0,0,0,0,0
1786,C64200 Auminium Bronze,forgings,Light Anneal,O50,90,26,89.71,0.05,0.5,0.3,0,0,0.09,0,0,0,0.25,0,0,0.2,0,0.1,0,0,0,6.95,0,0,1.85,0,0,0,0,0,0,0
1787,C64200 Auminium Bronze,rod,Light Anneal,O50,92,26,89.71,0.05,0.5,0.3,0,0,0.09,0,0,0,0.25,0,0,0.2,0,0.1,0,0,0,6.95,0,0,1.85,0,0,0,0,0,0,0
1788,"C68700 Aluminum Brass, Arsenical",tube,Noal Grain Size 0.025 mm,OS025,60,58,77.5,0.07,20.18,0.06,0,0,0.04,0,0,0,0,0,0,0,0,0,0,0,0,2.15,0,0,0,0,0,0,0,0,0,0
1789,C69220* Copper Zinc Alloy,products,1/4 Hard,H01,84,48,70,0.08,25.59,0.1,0.125,0,0,0,0.1,0,0.2,0,0,0.3,0,1.3,0,0,0,0,0,0,2.2,0,0,0,0,0,0,0
1790,C69220* Copper Zinc Alloy,rod,1/4 Hard,H01,84,48,70,0.08,0,0.1,0.125,0,0,0,0.1,0,0.2,0,0,0.3,0,1.3,0,0,0,0,0,0,2.2,0,0,0,0,0,0,0
1791,"C71500 Copper-Nickel, 30%",products,As Hot Rolled,M20,55,17,66.25,0.05,1,0.7,0,0,0,0,0,0,31,0,0,0,0,1,0,0,0,0,0,0,0,0,0,0,0,0,0,0
1792,"C71500 Copper-Nickel, 30%",rod,1/2 Hard,H02,75,17,66.25,0.05,1,0.7,0,0,0,0,0,0,31,0,0,0,0,1,0,0,0,0,0,0,0,0,0,0,0,0,0,0
1793,"C71500 Copper-Nickel, 30%",rod,Noal Grain Size 0.025 mm,OS025,60,17,66.25,0.05,1,0.7,0,0,0,0,0,0,31,0,0,0,0,1,0,0,0,0,0,0,0,0,0,0,0,0,0,0
1794,"C71500 Copper-Nickel, 30%",tube,Noal Grain Size 0.035 mm,OS035,54,17,66.25,0.05,1,0.7,0,0,0,0,0,0,31,0,0,0,0,1,0,0,0,0,0,0,0,0,0,0,0,0,0,0
1795,C72200*,strip,Annealed,O61,46,19.9,79.89,0.05,1,0.75,0,0,0,0,0,0,16.5,0,0,0,0,1,0,0,0,0,0,0.5,0.03,0.03,0,0,0,0,0,0
1796,C72200*,strip,Hard,H04,70,19.9,79.89,0.05,1,0.75,0,0,0,0,0,0,16.5,0,0,0,0,1,0,0,0,0,0,0.5,0.03,0.03,0,0,0,0,0,0
1797,C72200*,tube,Light Anneal,O50,46,19.9,79.89,0.05,1,0.75,0,0,0,0,0,0,16.5,0,0,0,0,1,0,0,0,0,0,0.5,0.03,0.03,0,0,0,0,0,0
1798,C72800*,rod,Precipitation Heat Treated or Spinodal Heat Treated and 1/4 Hard,TL01,199,31.7,79.93,0.005,1,0.5,0.005,0,0,0,0.02,0,10,0.001,0,8,0.0025,0.17,0,0.001,0,0.1,0,0,0.05,0.01,0,0,0.001,0,0.01,0
1799,C72800*,rod,Solution Heat Treated,TB00,76,31.7,79.93,0.005,1,0.5,0.005,0,0,0,0.02,0,10,0.001,0,8,0.0025,0.17,0,0.001,0,0.1,0,0,0.05,0.01,0,0,0.001,0,0.01,0
1800,C72800*,rod,Spinodal Hardened-Low Strength (ATLS),TX00,155,31.7,79.93,0.005,1,0.5,0.005,0,0,0,0.02,0,10,0.001,0,8,0.0025,0.17,0,0.001,0,0.1,0,0,0.05,0.01,0,0,0.001,0,0.01,0
1801,C72800*,strip,1/4 Hard,H01,89,31.7,79.93,0.005,1,0.5,0.005,0,0,0,0.02,0,10,0.001,0,8,0.0025,0.17,0,0.001,0,0.1,0,0,0.05,0.01,0,0,0.001,0,0.01,0
1802,C72800*,strip,1/4 Hard and Spinodal Hardened (1/4 TS),TS01,170,31.7,79.93,0.005,1,0.5,0.005,0,0,0,0.02,0,10,0.001,0,8,0.0025,0.17,0,0.001,0,0.1,0,0,0.05,0.01,0,0,0.001,0,0.01,0
1803,C72800*,strip,Hard,H04,115,31.7,79.93,0.005,1,0.5,0.005,0,0,0,0.02,0,10,0.001,0,8,0.0025,0.17,0,0.001,0,0.1,0,0,0.05,0.01,0,0,0.001,0,0.01,0
1804,C72800*,strip,Hard and Spinodal Hardened,TS04,179,31.7,79.93,0.005,1,0.5,0.005,0,0,0,0.02,0,10,0.001,0,8,0.0025,0.17,0,0.001,0,0.1,0,0,0.05,0.01,0,0,0.001,0,0.01,0
1805,C72800*,strip,Precipitation Heat Treated or Spinodal Heat Treated and Spring,TL08,191,31.7,79.93,0.005,1,0.5,0.005,0,0,0,0.02,0,10,0.001,0,8,0.0025,0.17,0,0.001,0,0.1,0,0,0.05,0.01,0,0,0.001,0,0.01,0
1806,C73100 Copper Zinc Nickel Alloy,products,1/2 Hard,H02,62,20.2,74.25,0.05,20,0.1,0,0,0,0,0,0,5,0,0,0.1,0,0.5,0,0,0,0,0,0,0,0,0,0,0,0,0,0
1807,C73100 Copper Zinc Nickel Alloy,products,Extra Hard,H06,90,20.2,74.25,0.05,20,0.1,0,0,0,0,0,0,5,0,0,0.1,0,0.5,0,0,0,0,0,0,0,0,0,0,0,0,0,0
1808,C73100 Copper Zinc Nickel Alloy,products,Hard,H04,85,20.2,74.25,0.05,20,0.1,0,0,0,0,0,0,5,0,0,0.1,0,0.5,0,0,0,0,0,0,0,0,0,0,0,0,0,0
1809,"C75400 Nickel Silver, 65-15*",products,1/2 Hard,H02,74,21,64,0.1,20.15,0.25,0,0,0,0,0,0,15,0,0,0,0,0.5,0,0,0,0,0,0,0,0,0,0,0,0,0,0
1810,"C75400 Nickel Silver, 65-15*",products,1/4 Hard,H01,65,21,64,0.1,20.15,0.25,0,0,0,0,0,0,15,0,0,0,0,0.5,0,0,0,0,0,0,0,0,0,0,0,0,0,0
1811,"C75400 Nickel Silver, 65-15*",products,1/8 Hard,H00,62,21,64,0.1,20.15,0.25,0,0,0,0,0,0,15,0,0,0,0,0.5,0,0,0,0,0,0,0,0,0,0,0,0,0,0
1812,"C75400 Nickel Silver, 65-15*",products,Extra Hard,H06,92,21,64,0.1,20.15,0.25,0,0,0,0,0,0,15,0,0,0,0,0.5,0,0,0,0,0,0,0,0,0,0,0,0,0,0
1813,"C75400 Nickel Silver, 65-15*",products,Hard,H04,85,21,64,0.1,20.15,0.25,0,0,0,0,0,0,15,0,0,0,0,0.5,0,0,0,0,0,0,0,0,0,0,0,0,0,0
1814,"C75400 Nickel Silver, 65-15*",products,Noal Grain Size 0.015 mm,OS015,61,21,64,0.1,20.15,0.25,0,0,0,0,0,0,15,0,0,0,0,0.5,0,0,0,0,0,0,0,0,0,0,0,0,0,0
1815,"C75400 Nickel Silver, 65-15*",products,Noal Grain Size 0.025 mm,OS025,59,21,64,0.1,20.15,0.25,0,0,0,0,0,0,15,0,0,0,0,0.5,0,0,0,0,0,0,0,0,0,0,0,0,0,0
1816,"C75400 Nickel Silver, 65-15*",products,Noal Grain Size 0.035 mm,OS035,57,21,64,0.1,20.15,0.25,0,0,0,0,0,0,15,0,0,0,0,0.5,0,0,0,0,0,0,0,0,0,0,0,0,0,0
1817,"C75400 Nickel Silver, 65-15*",products,Nominal Grain Size 0.050 mm,OS050,55,21,64,0.1,20.15,0.25,0,0,0,0,0,0,15,0,0,0,0,0.5,0,0,0,0,0,0,0,0,0,0,0,0,0,0
1818,C80100,as sand cast,As Sand Cast,M01,25,226,99.95,0,0,0,0,0,0,0,0,0,0,0,0,0,0,0,0,0,0,0,0,0,0,0,0,0,0,0,0,0
1819,C78270 Nickel Silver,products,1/2 Hard,H02,69,58,66.5,1.4,26,0.35,0,0,0,0,0,0,5.25,0,0,0,0,0.5,0,0,0,0,0,0,0,0,0,0,0,0,0,0
1820,C78270 Nickel Silver,products,1/4 Hard,H01,62,42,66.5,1.4,26,0.35,0,0,0,0,0,0,5.25,0,0,0,0,0.5,0,0,0,0,0,0,0,0,0,0,0,0,0,0
1821,C78270 Nickel Silver,products,Extra Hard,H06,91,76,66.5,1.4,26,0.35,0,0,0,0,0,0,5.25,0,0,0,0,0.5,0,0,0,0,0,0,0,0,0,0,0,0,0,0
1822,C78270 Nickel Silver,products,Hard,H04,85,73,66.5,1.4,26,0.35,0,0,0,0,0,0,5.25,0,0,0,0,0.5,0,0,0,0,0,0,0,0,0,0,0,0,0,0
1823,C78270 Nickel Silver,products,Noal Grain Size 0.015 mm,OS015,59,27,66.5,1.4,26,0.35,0,0,0,0,0,0,5.25,0,0,0,0,0.5,0,0,0,0,0,0,0,0,0,0,0,0,0,0
1824,C78270 Nickel Silver,products,Noal Grain Size 0.035 mm,OS035,53,23,66.5,1.4,26,0.35,0,0,0,0,0,0,5.25,0,0,0,0,0.5,0,0,0,0,0,0,0,0,0,0,0,0,0,0
1825,C80140*,as centrifugal cast,As Centrifugal Cast,M02,25,226,99.9,0,0,0,0,0,0,0,0,0,0,0,0,0,0,0,0,0,0,0,0,0,0,0,0,0,0,0,0,0
1826,C85700 Leaded Yellow Brass,as centrifugal cast,As Centrifugal Cast,M02,40,48.5,61,1.25,36,0.7,0,0,0,0,0,0,1,0,0,1,0,0,0,0,0,0.8,0,0,0.05,0,0,0,0,0,0,0
1827,C85700 Leaded Yellow Brass,as sand cast,As Sand Cast,M01,50,48.5,61,1.25,36,0.7,0,0,0,0,0,0,1,0,0,1,0,0,0,0,0,0.8,0,0,0.05,0,0,0,0,0,0,0
